Repository: Blacktiger827/jinling-new-website

File: site/content/blog/choose-stainless-steel-supplier-china.md
---
title: "How to Choose a Stainless Steel Supplier in China: Mills, Traders, or Service Centers?"
slug: choose-stainless-steel-supplier-china
seoTitle: "How to Choose a Stainless Steel Supplier in China"
description: "Compare stainless steel mills, traders, and service centers in China. Learn what to check on sourcing, processing, traceability, mixed loads, and quotations."
date: 2026-11-05
category: Procurement & Sourcing
author: "Jinling Metal"
publishedAt: "2026-11-05"
keywords:
  - stainless steel supplier in China
  - stainless steel mill vs trader
  - stainless steel service center
  - how to choose a stainless steel supplier
  - stainless steel sourcing in China
heroImage: "/images/blog/choose-stainless-steel-supplier-china/supplier-selection-cover-with-title.jpg"
heroImageMode: "narrow"
---

# How to Choose a Stainless Steel Supplier in China: Mills, Traders, or Service Centers?

Two quotations can both say “304 No.4 stainless steel sheet” and still cover different deliveries. One may include cut-to-size sheets, an agreed grain direction, protective film, and export packing. The other may leave those details for the buyer to arrange.

**Choose a stainless steel supplier in China according to the work your order needs.** A mill may suit a purchase that meets its minimum order quantity, production range, and schedule. A trader may coordinate material sourcing, processing, export delivery, and after-sales support. A service center may handle cutting or finishing within that supply route, with overseas sales and export arrangements handled by a trading partner. These roles can overlap; confirm who will do the work, which company will sell to you, and who will answer for the delivered goods.

## Start with the condition the material must arrive in

Before requesting prices, describe what you need to receive at your warehouse or workshop.

For [stainless steel sheets](/products/stainless-steel-sheet), “304, No.4 finish” is only a starting point. Will you cut the sheets yourself? Must the grain run along a particular edge? Will adjacent panels be installed together? Does the protective film need to suit a later operation?

Those answers determine how much work belongs in the quotation. If you need [cut-to-length processing](/solutions/capabilities/cut-to-length), for example, the supplier needs the finished dimensions and agreed tolerances, rather than just a nominal sheet size.

Once that scope is clear, the differences between supplier types become easier to assess.

| Supplier type | Where it may fit your order | What to establish before ordering |
|---|---|---|
| **Stainless steel mill** | Material within the mill’s production range, with quantities that meet its minimum order requirements and timing that fits its production schedule. | Whether it accepts your order directly; minimum order quantity by grade and size; production schedule; any processing or export work outside its scope. |
| **Stainless steel trader** | Orders needing coordinated sourcing, processing, and export service, with a clear contact for quality follow-up and after-sales support. | Material sources and availability; processing and traceability; export-document and freight scope; agreed quality and after-sales responsibilities. |
| **Stainless steel service center** | Processing within the supply route, such as slitting, cutting, or surface finishing. | Processing scope and tolerances; inspection arrangements; whether it handles overseas orders itself or works through a trading/export partner. |

A mill group may operate service centers. A trader may arrange processing through specialist partners. A service center may also sell stock or handle exports through its own or an associated business. Processing capability alone does not establish who handles an overseas sale. Confirm the seller named in your order, who coordinates export documents and shipping, and who receives and resolves a claim.

![A coil suspended from an overhead crane inside a workshop](/images/blog/choose-stainless-steel-supplier-china/supplier-selection-coil-handling.webp)

*Confirm where handling and processing take place, and who is responsible for the delivered material.*

## Where a trader can make the order easier

### Several products, one shipment

You may need coils for one production line, sheets for another, and a smaller quantity of bars or tubes. A trader able to coordinate these items can help assemble a mixed-load shipment instead of leaving you to manage each purchase separately.

The useful question is how that shipment will be put together. Ask for an itemized packing list, identifiable bundles, and a loading plan suited to the different products. Discuss [export packaging and logistics](/solutions/capabilities/packaging-logistics) early: combining products only helps if they can travel safely and arrive when needed. One delayed item can also hold up a consolidated shipment.

### Buying material and arranging processing together

A buyer may know the finished size and appearance required, but have no wish to coordinate a material seller, finishing workshop, cutting provider, and export shipment separately.

A trader can bring those arrangements into one purchase. This is particularly useful when a processing workshop focuses on domestic processing and needs a trading partner to coordinate the export side. For the buyer, it can reduce the number of separate approvals and handovers to manage.

Having one contact is only part of the arrangement. The quotation and order should name the included operations and define the seller’s responsibility for specifications, inspection, documents, and problem resolution, including work completed by processing partners.

### Export experience and support after delivery

An experienced stainless steel export trader can coordinate commercial invoices, packing lists, and agreed shipping documents, arrange sea freight within its quoted scope, and help the buyer or appointed customs broker resolve documentation questions for customs clearance. Confirm who handles export and import formalities, freight booking, and the related charges under the agreed delivery terms.

Quality assurance and after-sales service also deserve a place in the supplier comparison. Agree how material and processing are checked before shipment, what inspection records will be available, and who handles follow-up after delivery. A trader coordinating the supply chain can give the buyer a clear contact to investigate quality concerns with the mill or processor and arrange a remedy under the agreed order terms.

### More sourcing options when availability changes

Access to different mills, stockholders, or sourcing locations can give a trader more ways to assemble an order. That can be useful when the original source cannot supply the required specification or quantity on time.

Alternatives still need your approval where they affect agreed requirements. A change in stock location does not necessarily mean a change in producing mill or country of origin. Ask separately about the producing mill, manufacturing origin, and stock location if these matter to your purchase.

For visible panels installed together, also check whether material from different sources or batches can meet the agreed appearance requirements. More sourcing options do not automatically mean interchangeable material.

### A shorter preparation time, when the stock and schedule fit

Suitable available stock may avoid waiting for a new production run. A trader can also look for a processing partner with capacity for the required work. Both can help shorten preparation time.

Ask which material is actually available, what still needs processing, and when the goods can be released for shipment. Confirm what must happen before the quoted lead time starts. “Ready to ship,” vessel departure, and arrival at your destination are different milestones.

![Rows of wrapped metal coils stored inside a warehouse](/images/blog/choose-stainless-steel-supplier-china/supplier-selection-coil-stock.webp)

*Confirm which material is available, what still needs processing, and when it can be released for shipment.*

## Follow the material—and the responsibility

Whether you buy from a mill, trader, or service center, one question deserves a clear answer:

> How will the material in this quotation become the goods we receive, and who handles a problem at each stage?

Start with the route: material source, processing location, inspection, packing, and shipment. Then look at the evidence behind the parts that matter to your order.

If the quotation includes [stainless steel surface finishing](/solutions/capabilities/surface-finish-capability), establish which operations are performed by the seller and which are arranged elsewhere. Ask for evidence relevant to the finish and product you are ordering. A workshop photograph can help explain a process, but does not by itself establish ownership, available capacity, or the quality of your shipment.

Outsourced processing can be a workable arrangement. What needs agreement is who approves the work, checks the finished material, and resolves a mismatch. If a seller coordinates finishing through a partner, ask how a surface complaint will be investigated and handled under your order.

Documents answer different questions too. Our guide to [samples, mill certificates, and origin documents](/knowledge-base/stainless-steel-samples-mtc-certificate-of-origin) explains why one cannot simply replace another.

### A mill certificate needs a connection to the goods

A trader can pass on the producing mill’s test certificate. The fact that the mill’s name differs from the seller’s or exporter’s name does not, by itself, make that certificate invalid.

The practical check is whether the certificate covers the material supplied. Compare the grade, applicable specification, reported results, and relevant heat, coil, or batch references with the material identification and supply records. If a coil is cut into sheets, ask how the finished bundles remain linked to the original material. Different identifiers may be used at different stages; the connection needs to be documented.

Agree on the inspection document required before placing the order. Our explanation of [how to read a mill test certificate](/knowledge-base/how-to-read-mill-test-certificate) provides a fuller review process.

A mill certificate also has a defined scope. It does not, on its own, confirm the appearance, cut dimensions, film, or packaging after subsequent processing. Those need their own agreed checks.

## Put competing quotations on the same page

Return to the two quotations for 304 No.4 sheet. Before choosing between them, ask each supplier to confirm the same requirements:

- **Material and quantity:** grade, applicable product specification, thickness, finished dimensions, tolerances, and quantity by item.
- **Finished condition:** surface reference, grain direction, cutting and edge requirements, protective film, and any further processing.
- **Acceptance and identification:** required documents, material identification, agreed inspection method, and criteria for accepting the goods.
- **Delivery scope:** packing, delivery terms and named place or port, quoted lead time and its starting conditions, and what remains excluded.
- **Commercial terms:** payment arrangements, quotation validity, and how shortages, damage, or specification disputes will be handled.

A lower price may reflect a different scope. If one quotation includes processing and packing that the other excludes, add the missing costs and time before comparing them. Ask suppliers to state any deviations from your request explicitly.

Minimum order quantities need the same care. For a direct mill order, ask whether the minimum applies to each grade, thickness, width, or production item, rather than assuming the total shipment quantity is enough. A trader may be able to supply a smaller purchase from available stock, while a particular finish or special size still requires a larger processing batch. Confirm the minimum for each requested item and operation.

## Make the first shipment useful for the next one

A first order gives you a chance to check how the supplier turns an agreed specification into a delivery. It should also leave a record that makes the next purchase easier.

For appearance-sensitive sheet, establish whether the approved sample is a general finish reference or comes from material intended for your order. Record the viewing conditions and acceptance criteria where appearance matters. Our article on [stainless steel finish variation between batches](/knowledge-base/stainless-steel-finish-variation-between-batches) explains why the same grade and finish name may still produce a visible difference.

Before shipment, review the agreed dimensional and appearance checks, material identification, packing, and any unresolved deviations. Keep the approved reference and inspection records with the order confirmation so that a repeat order does not depend on someone remembering an old conversation.

![Portable surface roughness tester on a reflective metal sheet](/images/blog/choose-stainless-steel-supplier-china/supplier-selection-surface-roughness-check.webp)

*Agree the roughness measurement method and acceptance limits for the ordered finish.*

A successful trial is useful evidence. Future orders still need control of any changes in material source, processing route, or acceptance requirements. Ask the supplier to flag relevant changes before they are used.

## Give suppliers a brief they can answer properly

You do not need a long questionnaire to begin. A concise request with clear requirements will reveal more than asking only for a best price:

> We are sourcing [product and grade] for [application]. We need [dimensions, tolerances, and quantity], with [surface, grain direction, processing, and film requirements]. Delivery is to [named place or port] by [required date]. Please confirm the proposed material source, stock or production status, included processing, required documents, packing, delivery terms, and lead time. List any deviations or items needing further confirmation.

The response should show whether the supplier understands your intended use, where the order needs clarification, and what it can actually commit to supplying.

To [discuss your stainless steel sourcing requirements](/contact) with Jinling Metals, send your item list, required processing, and delivery destination. These details provide a starting point for checking material availability, processing arrangements, and shipment options.

File: site/content/blog/common-mistakes-buying-stainless-steel.md
---
title: "What Words Are Missing From Most Bad Stainless POs?"
slug: common-mistakes-buying-stainless-steel
description: "Most stainless buying disputes start with missing PO words: service environment, finish target, tolerance, inspection point, MTC timing, packing method, and claim evidence."
date: 2026-04-19
category: Buying Guide
author: "Jinling Metal"
reviewedBy: "Jinling Sales & Documentation Team, Foshan"
publishedAt: "2026-04-19"
keywords:
  - stainless steel buying mistakes
  - stainless steel purchase order writing
  - grade substitution stainless steel
  - finish Ra specification PO
  - stainless tolerance class contract
heroStats:
  - value: "PO wording"
    label: "Where disputes start"
  - value: "Environment"
    label: "Most missed detail"
  - value: "Before order"
    label: "Best time to fix"
heroImage: "/images/blog/po-wording-route-hero.webp"
heroImageMode: "narrow"
---

# What Words Are Missing From Most Bad Stainless POs?

Most stainless disputes begin as small missing words. The grade is named, but the environment is not. The finish is named, but the inspection condition is not. The size is quoted, but the tolerance rule that matters is left for later.

Later is when the argument becomes expensive.

## The Mistakes That Keep Repeating

| Missing from PO | What goes wrong later |
|---|---|
| service environment | 304 is blamed for a chloride problem it was never told about |
| finish target | 2B, No.4, mirror, or AFP is judged by different expectations |
| tolerance rule | nominal size becomes a claim about minimum usable size |
| MTC timing | document review happens after payment pressure starts |
| packing method | damage becomes a debate at unloading |
| inspection hold point | the buyer sees the issue after the container has shipped |

The fix is not a longer PO. It is a sharper one.

## Ask for the Real Use

The supplier does not need a novel. It needs the facts that change the material route:

- dry or wet service
- chloride, acid, heat, or food-contact exposure
- visible or hidden surface
- forming, welding, polishing, or slitting after supply
- document and customs requirements
- packing and unloading conditions

Those details decide grade, finish, tolerance, packaging, and lead time.

## Make Exceptions Visible

If a buyer accepts secondary stock, mixed lots, substitute thickness, or a different packing method, write it down. Hidden exceptions become bad claims because each side remembers the compromise differently.

There is nothing wrong with a commercial compromise. There is plenty wrong with pretending the compromise was never made.

## Do Not Let a Sample Carry the Whole Order

A sample can show finish direction, polish quality, or handling expectation. It cannot prove every future heat, document, tolerance, or container condition.

Use the sample as one approval point, then write the route into the PO. If the sample was 304 No.4 with vertical grain and film retained, the order should say that. Otherwise the supplier may ship something technically close and visually wrong.

## A Better PO Line

Instead of:

> "304 stainless sheet, No.4 finish"

write:

> "304 stainless sheet, No.4 finish, vertical grain, visible interior panels, protective film retained through fabrication, MTC 3.1 required, tolerance and packing agreed before shipment."

That is still a short line. It just gives the order enough spine.

For document control, see [samples, MTC, and certificate of origin](/knowledge-base/stainless-steel-samples-mtc-certificate-of-origin). For incoming release, use [how to inspect stainless delivery](/knowledge-base/how-to-inspect-stainless-steel-delivery).

File: site/content/blog/corrosion-complaint-response-guide.md
---
title: "A Customer Says the Stainless Rusted. What Should You Do First?"
slug: corrosion-complaint-response-guide
description: "How to respond to a stainless steel corrosion complaint before accepting liability: identify the mechanism, freeze evidence, check grade, and separate material fault from service conditions."
date: 2026-04-06
category: Quality & Compliance
author: "Jinling Metal"
reviewedBy: "Jinling Materials Engineering Team, Foshan"
publishedAt: "2026-04-06"
keywords:
  - stainless steel corrosion complaint
  - rust root cause analysis stainless
  - PMI test corrosion verification
  - pitting crevice SCC IGC diagnosis
  - stainless claim evidence chain
heroStats:
  - value: "Mechanism first"
    label: "Before liability"
  - value: "Photos + MTC"
    label: "Minimum evidence"
  - value: "Do not clean"
    label: "Before inspection"
---

# A Customer Says the Stainless Rusted. What Should You Do First?

The first reply should not be "we will replace it." It should also not be "that is not our fault."

When a customer reports rust, the first job is to understand the mechanism. Stainless can stain from iron contamination, pit from chlorides, corrode under gaskets, crack near welds, or fail because the wrong grade was supplied. Those are different problems with different responsible parties.

Make the first response practical: preserve the evidence, identify the pattern, and keep the commercial answer open until the mechanism is clear.

## Do Not Clean the Evidence Away

Ask for these before anyone polishes, grinds, or passivates the part:

- close photos with a ruler
- wide photos showing where the part sits
- heat number or MTC
- grade and finish ordered
- installation date and first-rust date
- cleaning chemicals and frequency
- nearby welds, gaskets, clamps, carbon steel, or standing water

Corrosion evidence is fragile. Cleaning can remove the very pattern that tells you what happened.

## Read the Pattern Before Assigning Fault

| What the customer sees | Likely mechanism | First suspicion |
|---|---|---|
| Brown stain that wipes off | Iron contamination or tea staining | Handling, tools, cleaning, atmosphere |
| Small deep holes | Pitting | Chlorides, grade too low, rough surface |
| Rust under gasket, washer, clamp | Crevice corrosion | Design geometry plus chloride/moisture |
| Rust or cracks near weld HAZ | Sensitization, heat tint, weld issue | Welding route or post-weld treatment |
| Branching cracks in warm chloride service | Stress corrosion cracking | Stress + chloride + temperature |
| Grade chemistry does not match order | Substitution or identity failure | Supplier or trading chain |

That table is not the final verdict. It keeps the investigation from drifting.

## Check Grade Before Arguing Service

Run two parallel checks:

1. Does the material match the order?
2. Was the ordered grade suitable for the service?

If PMI says the material sold as 316L has no molybdenum, it is a supply issue. If PMI confirms 304 and the part was installed in a coastal splash zone, the material may match the order while the specification was still wrong.

For PMI limits, see [PMI testing on stainless steel](/knowledge-base/pmi-testing-stainless-steel). For pitting, see [what causes pitting corrosion](/knowledge-base/what-is-pitting-corrosion).

## What a Useful Complaint File Contains

Keep the file simple:

- PO, invoice, packing list, and MTC
- heat number photos on the material
- installed-location photos
- close defect photos with scale
- cleaning and service history
- PMI or lab chemistry results if grade is questioned
- weld-treatment record if the defect follows the weld
- conclusion: material, fabrication, design, maintenance, or mixed cause

Do not bury the conclusion in twenty pages of raw photos. A buyer or supplier should be able to see the chain of reasoning in one page.

## How to Answer the Customer

Use language that protects the relationship and the record:

> We have received the photos and are opening a corrosion review. Before we confirm liability or remedy, we need to identify the corrosion mechanism and match the affected part to the supplied heat. Please do not clean or repair the area until the requested photos, service details, and MTC/heat number are recorded.

That is not evasive. It is responsible.

## Corrosion Claim Shortcut

Corrosion complaints become expensive when the first answer is faster than the evidence. Identify the mechanism, check the grade, and separate supply fault from service condition before offering a remedy.

If the result becomes a formal supplier claim, use [how to file a stainless steel quality complaint](/knowledge-base/how-to-file-quality-complaint-stainless-steel). If the issue is coastal grade choice, use [is 304 enough for coastal use](/knowledge-base/is-304-enough-for-coastal-use).

File: site/content/blog/crevice-corrosion-stainless-steel.md
---
title: "Why Does Stainless Corrode Under Gaskets and Washers?"
slug: crevice-corrosion-stainless-steel
description: "Crevice corrosion starts in tight, wet gaps where oxygen cannot refresh the passive film. Gaskets, washers, lap joints, deposits, and clamps are common sites."
keywords:
  - crevice corrosion stainless steel
  - stainless crevice corrosion prevention
  - gasket crevice corrosion
  - chloride crevice stainless
  - 316L crevice corrosion
  - critical crevice temperature
  - ASTM G48 Method B
  - PTFE gasket stainless
date: 2026-04-06
category: Corrosion & Protection
author: "Jinling Metal"
reviewedBy: "Jinling Materials Engineering Team, Foshan"
heroImage: "/images/blog/crevice-corrosion-hero.webp"
heroImageMode: "narrow"
---

# Why Does Stainless Corrode Under Gaskets and Washers?

Crevice corrosion is what happens when stainless is forced to protect itself in a place oxygen cannot reach.

The open surface may look clean. Under a gasket, washer, clamp, deposit, or lap joint, the trapped liquid becomes oxygen-poor, acidic, and chloride-rich. Once that local chemistry turns aggressive, even a grade that works on the open surface can fail inside the gap.

That is why crevice failures often look unfair: the stainless was fine everywhere except the hidden joint.

## Where It Starts

Common crevice sites:

- gasket faces
- washers and bolt heads
- lap joints and spot welds
- tube-to-tubesheet joints
- clamps and supports
- scale, biofilm, or dirt deposits
- unsealed overlaps on outdoor structures

The tighter and wetter the gap, the higher the risk. Chloride and heat make it worse.

## Crevice vs Pitting

| Question | Crevice corrosion | Pitting corrosion |
|---|---|---|
| Where does it start? | Hidden gap or deposit | Open surface defect or inclusion |
| Why does it start? | Oxygen depletion and trapped chemistry | Chloride attack on weak passive film |
| Is it easy to see early? | Usually no | Sometimes, but often late |
| Can surface polish alone fix it? | Rarely | Sometimes helps initiation resistance |

Crevice corrosion can start at lower severity than open-surface pitting because the geometry creates its own aggressive chemistry.

For pitting, see [what causes pitting corrosion](/knowledge-base/what-is-pitting-corrosion).

## How to Prevent It

Design beats after-the-fact cleaning:

- use full-penetration welds instead of lap joints where possible
- avoid flat trapped gasket faces in chloride service
- choose gasket materials and profiles that reduce stagnant gaps
- seal or drain joints exposed to rain or washdown
- remove deposits before they create artificial crevices
- upgrade alloy when crevices cannot be designed out

If the gap must remain and the service contains chloride, 316L may not be enough. Duplex or higher alloys may be required, depending on temperature and exposure.

## When It Becomes a Claim

A crevice-corrosion complaint needs geometry photos. Without them, the discussion often turns into "the steel rusted" when the real issue is that the steel was trapped in the wrong joint.

Collect:

- photo before disassembly
- photo after removing gasket/washer/clamp
- fluid chemistry, especially chloride
- operating temperature
- grade and MTC
- cleaning and maintenance history

If the corrosion appears only under a gasket and the open surface is clean, the material may be correct while the joint design is not.

## Crevice Shortcut

Crevice corrosion is a geometry problem as much as a material problem. Higher alloy helps, but it does not turn a bad wet gap into a good detail. If the joint stays tight, wet, and chloride-rich, design the gap out or specify for it honestly.

For related mixed-metal joints, see [galvanic corrosion stainless steel](/knowledge-base/galvanic-corrosion-stainless-steel). For passivity background, use [passivation film stainless steel](/knowledge-base/passivation-film-stainless-steel).

File: site/content/blog/duplex-vs-austenitic-stainless-steel.md
---
title: "Duplex or Austenitic Stainless Steel: Which Family Do I Need?"
slug: duplex-vs-austenitic-stainless-steel
description: "Duplex brings strength and chloride margin. Austenitic grades still win on forming, welding ease, polish consistency, and cryogenic toughness. The split is settled by service environment, fabrication route, and geometry."
date: 2026-04-05
category: Material Selection
author: "Jinling Metal"
reviewedBy: "Jinling Materials Engineering Team, Foshan"
publishedAt: "2026-04-05"
keywords:
  - duplex vs austenitic stainless
  - 2205 vs 316L
  - duplex stainless selection
  - PREN chloride resistance
  - duplex welding austenitic
heroStats:
  - value: "Strength route"
    label: "When duplex pays back"
  - value: "Chloride margin"
    label: "When 316L feels light"
  - value: "Fabrication tradeoff"
    label: "Where austenitic still wins"
heroImage: "/images/blog/duplex-austenitic-hero.webp"
heroImageMode: "narrow"
---

# Duplex or Austenitic: Which Stainless Steel Do I Need?

Duplex is the stronger, more chloride-resistant family. Austenitic is the easier family to form, weld, polish, and use at cryogenic temperature. The decision is not about which family sounds more advanced. It is about service window, fabrication route, and whether the design can actually use duplex's strength.

If the part sees warm chloride, pressure load, seawater, or a known stress-corrosion-cracking risk, duplex deserves serious review. If the part needs deep drawing, forgiving welding, high polish consistency, or low-temperature toughness, austenitic grades often remain the safer choice.

---

## The Core Trade-Off

Duplex stainless carries a mixed ferrite-austenite structure, roughly 50/50 when produced correctly. Ferrite gives strength and SCC resistance; austenite helps keep toughness and corrosion behavior usable. Austenitic stainless such as 304 and 316L is fully austenitic, which is why it is easier to form and more forgiving in fabrication.

| Decision point | Austenitic 316L | Duplex 2205 |
|---|---|---|
| Yield strength minimum | 170 MPa | 450 MPa |
| Typical PREN | ~25 | ~35 |
| Formability | Excellent | More limited |
| Welding tolerance | Forgiving | Procedure-sensitive |
| Cryogenic use | Good | Not the right family |
| Best role | Hygiene, forming, general corrosion | Chloride, pressure, SCC resistance |

That 450 MPa yield value is why 2205 can reduce wall thickness in pressure equipment. But the saving exists only when the design is yield-governed. Decorative sheet, thin covers, and stiffness-controlled parts will not magically get cheaper because the grade is stronger.

---

## When Duplex Is the Better Starting Point

Duplex earns its place when corrosion margin and strength both matter. It is not a casual upgrade for every stainless project.

| Service signal | Why duplex helps | Typical grade direction |
|---|---|---|
| Chloride above mild levels plus temperature | Better pitting and crevice margin | Start with 2205 |
| Known SCC history in hot chloride service | Duplex changes the failure mechanism | 2205 or higher |
| Pressure-governed wall thickness | Higher yield can reduce section | 2205 often pays back |
| Offshore, produced water, seawater exposure | 316L margin may be too small | 2205 or 2507 |
| Difficult maintenance access | Avoided shutdown matters more than alloy premium | Review duplex early |

For many onshore chloride services, 2205 is the practical duplex grade. For sustained seawater immersion, hot brine, tropical marine exposure, or more severe oil-and-gas service, the decision often moves to super duplex such as 2507 or to nickel alloy. The grade boundary should come from chloride level, temperature, crevice risk, and project code requirements.

---

## When Austenitic Still Wins

Austenitic stainless is not the weaker option in every real project. It often wins because the fabrication path is cleaner and the service does not need duplex's extra margin.

| Project condition | Better family | Reason |
|---|---|---|
| Deep drawing or complex forming | Austenitic | More elongation, lower springback |
| Cryogenic service | Austenitic | Duplex ferrite loses toughness at low temperature |
| Highly polished decorative sheet | Austenitic | Easier surface consistency and wider supply |
| Mild indoor or hygienic service | Austenitic | 316L/304L already cover the corrosion demand |
| Fabrication team lacks duplex welding control | Austenitic | Bad duplex welding can erase the material advantage |

This is the point many specifications miss. Duplex can look superior on a datasheet and still be the wrong project material if forming radius, weld procedure, or inspection culture cannot support it.

---

## How Much Does Strength Change the Cost?

Duplex costs more per kilogram than 316L, but a finished component is not priced only by kilograms. If a pressure vessel, pipe, or structural member can use the higher yield strength, the wall can sometimes come down enough to offset the alloy premium.

The saving is most realistic when all three conditions are true:

- The design is yield-governed, not stiffness-governed.
- The code and corrosion allowance allow a thinner section.
- Fabrication procedures are already qualified for duplex.

Where those conditions hold, 2205 can reduce weight and sometimes total material cost. Where they do not hold, duplex simply costs more and adds welding control. Thin decorative sheet, covers, skins, and parts defined by minimum gauge are usually in the second group.

---

## Corrosion Window: 316L, 2205, or 2507?

PREN is only a screening tool, but it helps explain the jump:

<p class="article-formula">PREN = %Cr + 3.3 × %Mo + 16 × %N</p>

316L sits around PREN 24–26. 2205 sits around PREN 35–36. 2507 sits around PREN 40+. That does not remove the need for testing, but it shows why duplex becomes attractive as chloride and temperature rise.

| Environment | Conservative reading | Grade family to review |
|---|---|---|
| Indoor hygienic or mild chemical service | Corrosion demand moderate | 316L austenitic |
| Cooling water, warm chloride, coastal process equipment | 316L may be marginal | 2205 duplex |
| Static seawater or severe crevice risk | 2205 may need checking | 2205 / 2507 |
| Flowing seawater, hot brine, produced water | High chloride service | 2507 or nickel alloy |
| LNG or cryogenic duty | Low-temperature toughness governs | Austenitic |

The table is deliberately conservative. Real selection still needs chloride concentration, temperature, pH, oxygen, flow, crevices, stress, cleaning chemistry, and inspection access.

---

## Why Duplex Welding Needs More Discipline

Duplex gets its value from phase balance. Welding is where that balance can be damaged.

Too much heat, too little heat, poor shielding, or the wrong filler can shift the weld and heat-affected zone away from the intended ferrite-austenite balance. When that happens, strength, toughness, and corrosion resistance all move in the wrong direction.

For 2205, the welding package normally includes:

- ER2209 filler, not ER316L.
- Controlled heat input and interpass temperature.
- Clean shielding and back purging where required.
- Ferrite verification on critical work.
- Pickling/passivation after weld discoloration is removed.

316L gives the fabricator a wider process window. If the job site cannot control duplex welding, austenitic may be the safer project decision even when duplex looks attractive on paper.

---

## Common Specification Mistakes

The same errors show up repeatedly.

**Using duplex for cryogenic service.** Duplex is not a substitute for austenitic stainless in low-temperature duty. The ferritic phase brings toughness limitations.

**Treating 316L as the answer to SCC.** 316L improves pitting resistance over 304, but it remains austenitic and can still suffer stress corrosion cracking in hot chloride environments.

**Counting strength savings where the design is not strength-governed.** If the part is stiffness-limited, gauge-limited, or decorative, duplex's higher yield strength may not reduce thickness.

**Buying duplex without welding control.** Poorly welded duplex is not premium stainless. It is a risk with a higher invoice.

---

## Selection Shortcut

Start with austenitic when the service is mild, the part is formed deeply, the surface finish is decorative, or low-temperature toughness matters. Start with duplex when chloride, temperature, pressure load, SCC risk, or maintenance access makes 316L feel thin on margin.

Then check fabrication honestly. Duplex is a good answer only when the supply chain can deliver the grade, weld it correctly, verify it, and document it.

## What We Ask Before Quoting Duplex

Before quoting 2205 or 2507, we usually ask for chloride level, temperature, pH, whether the surface has crevices, whether the part is welded, and whether wall thickness is governed by pressure or by a fixed drawing. Those answers do more work than a long family comparison.

If the buyer cannot describe the service, we slow the quote down rather than guessing. Duplex is valuable material, but it is not a cure for an undefined environment.

## FAQ

**Is duplex always more expensive than 316L?** Per kilogram, usually yes. As a finished pressure component, not always. If the design can reduce wall thickness, duplex may recover part or all of the premium.

**Does 2205 weld like 316L?** No. 2205 needs correct filler, heat control, shielding, and often ferrite verification. 316L is much more forgiving.

**Is 2205 magnetic?** Yes, weakly. The ferrite phase responds to a magnet. That is normal for duplex and not a defect.

**When should I move from 2205 to 2507?** When the service moves toward sustained seawater, hot brine, tropical marine exposure, or severe produced-water duty. Confirm with project code and corrosion testing where consequences are high.

**Can duplex be used for food or pharmaceutical equipment?** Sometimes, but 316L remains the common hygienic default because it is easier to source, finish, weld, and certify for sanitary systems. Use duplex when the service condition truly needs it.

For chloride selection beyond 316L, read [saltwater exposure](/knowledge-base/saltwater-stainless-steel) and [stress corrosion cracking](/knowledge-base/stress-corrosion-cracking-scc). For grade-specific detail, see [2205 duplex chemical composition](/knowledge-base/2205-duplex-chemical-composition).
