Repository: Blacktiger827/jinling-new-website

File: site/content/blog/en-1-4301-vs-astm-304-stainless-steel.md
---
title: "Can EN 1.4301 and ASTM 304 Share the Same Certificate?"
slug: en-1-4301-vs-astm-304-stainless-steel
description: "EN 1.4301 and ASTM 304 are close 18-8 stainless grades, but dual certification depends on overlap chemistry, especially sulfur, silicon, and chromium."
date: 2026-04-05
category: Material Selection
author: "Jinling Metal"
reviewedBy: "Jinling Documentation Team, Foshan"
publishedAt: "2026-04-05"
keywords:
  - EN 1.4301 vs ASTM 304
  - dual certified 304 stainless
  - cross standard stainless
  - EN ASTM chemistry difference
  - 304 standard equivalence
heroStats:
  - value: "Same family"
    label: "Not the same certificate"
  - value: "Overlap chemistry"
    label: "Check the actual heat"
  - value: "Dual standard"
    label: "Write it before shipment"
---

# Can EN 1.4301 and ASTM 304 Share the Same Certificate?

EN 1.4301 and ASTM 304 are close enough for many real products to behave the same in service. They are not word-for-word identical standards. That difference matters when a buyer needs a certificate to satisfy an EN project, an ASTM project, or both at the same time.

The practical question is not "are they similar?" They are. The question is whether the actual heat sits inside the overlap window.

## The Three Lines That Matter

| Chemistry line | ASTM 304 | EN 1.4301 | Why buyers should check |
|---|---:|---:|---|
| Sulfur max | 0.030% | 0.015% | EN is tighter; borderline ASTM heats may fail EN |
| Silicon max | 0.75% | 1.00% | EN allows more; ASTM-bound projects need the lower limit |
| Chromium | 18.00-20.00% | 17.50-19.50% | Dual certification needs 18.00-19.50% |

Most modern 304 heats land comfortably inside these limits. Problems appear when stock is old, sourced from a different regional route, or re-certified after delivery instead of ordered correctly at the start.

## What Dual Certification Means

A dual-certified heat must satisfy both standards at the same time. The MTC should name both ASTM A240 Type 304 / UNS S30400 and EN 10088-2 1.4301.

Do not accept "equivalent to 304" as a substitute for a dual-standard certificate when the project dossier needs both. Equivalence language may be true in casual service, but auditors read standards, not habits.

## Where Cross-Region Orders Go Wrong

The common failure is a European project buying material from an ASTM or GB supply route and noticing the sulfur line too late. A heat can be perfectly valid ASTM 304 and still fail EN 1.4301 if sulfur is above 0.015%.

The reverse can happen with silicon. EN may allow a heat that ASTM will not accept if the silicon sits above 0.75%. It is less common, but it is real enough to check before issuing ASTM paperwork.

## What to Put on the PO

For cross-region work, write the standard requirement clearly:

> ASTM A240 Type 304 / UNS S30400 and EN 10088-2 1.4301, dual-certified on the same MTC.

If the weldment needs low carbon, do not rely on 1.4301 or standard 304. Specify 304L / EN 1.4307 instead.

## Order the Certificate Before the Coil Ships

EN 1.4301 and ASTM 304 are the same stainless family, but the certificate only works when the heat chemistry sits inside both windows.

For most projects, this is easy to handle. Ask for dual certification before production or shipment, not after the material is already on the floor.

File: site/content/blog/food-grade-stainless-steel-certified-or-labeled.md
---
title: "Is Food-Grade Stainless Steel Really Certified, or Just Labeled?"
slug: food-grade-stainless-steel-certified-or-labeled
seoTitle: "Food-Grade Stainless Steel Certification | Label vs Proof"
description: "Food-grade stainless steel is not proven by a label alone. Buyers should verify alloy, surface condition, traceability, food-contact requirements, fabrication control, and the final use environment."
date: 2026-04-06
category: Buying & Release
author: "Jinling Metal"
reviewedBy: "Jinling Materials Engineering Team, Foshan"
publishedAt: "2026-04-06"
keywords:
  - is food grade stainless steel certified
  - food grade stainless steel certificate
  - 304 stainless steel food contact proof
  - 316L stainless steel food contact documents
  - stainless steel MTC food grade
  - GB 4806.9 stainless steel food contact
  - NSF 51 stainless steel material
heroImage: "/images/blog/food-grade-certified/food-grade-stainless-certified-hero.jpg"
heroImageMode: "narrow"
heroStats:
  - value: "Label is not proof"
    label: "Define what is certified"
  - value: "MTC + traceability"
    label: "Tie documents to the heat"
  - value: "Final use matters"
    label: "Surface, welds, market route"
---

# Is Food-Grade Stainless Steel Really Certified, or Just Labeled?

When a supplier says "food-grade stainless steel," do not treat the phrase as proof. For a buyer, food-grade stainless steel should be verified through a chain of evidence: the right alloy for the food and cleaning environment, material traceability, a cleanable surface condition, suitable fabrication, and the food-contact requirements of the destination market. A 304 or 316L label can be part of the answer, but it is not the whole answer. Food-contact suitability depends on how the material will be used, cleaned, fabricated, and documented.

That distinction matters because many stainless steel complaints begin with a small wording problem on the purchase order. The buyer asked for "food grade." The supplier shipped a material grade. The finished equipment later had weld discoloration, rough grinding marks, unverified surface treatment, or no document trail for the market where the equipment was installed.

This article gives buyers a practical way to separate a useful food-contact stainless steel offer from a label that is too vague to release an order.

![Food-contact stainless steel tube prepared for inspection before food equipment fabrication](/images/blog/food-grade-certified/food-contact-stainless-tube-inspection.jpg)

## The Problem With the Phrase "Food-Grade Stainless"

"Food-grade stainless steel" sounds precise, but it can mean several different things:

- the steel is a common food-contact alloy, such as [304 stainless steel](/grades/304-stainless-steel) or [316L stainless steel](/grades/316l-stainless-steel);
- the material has a surface that can be cleaned and maintained;
- the finished part is suitable for food-contact service;
- the equipment follows a route such as NSF, 3-A, EU food-contact requirements, or GB food-contact requirements;
- the supplier is simply using a commercial phrase without supporting documents.

For buyers, the safest interpretation is this: a food-grade claim is not complete until it names what is being proven.

U.S. food manufacturing rules such as 21 CFR 117.40 focus on equipment and utensils being cleanable, corrosion resistant when in contact with food, nontoxic, and able to withstand the intended use and cleaning procedures. That does not mean any material sold as "304 food grade" automatically proves the finished equipment is suitable.

EU food-contact rules also focus on the finished material or article not releasing constituents into food in a way that could endanger health or unacceptably change the food. China's GB 4806.9-2023 applies to metal materials and products for food contact. In each case, the practical question is not only "What grade is it?" but "Can this material, after fabrication, support the actual food-contact use?"

## A Buyer Should Ask: Certified for What?

Before accepting a food-grade claim, ask the supplier to define the scope.

| Supplier claim | What it may mean | What the buyer should ask next |
|---|---|---|
| "Food-grade 304" | The alloy is 304, a common food-contact stainless steel | Can you provide the MTC, heat number, ordered standard, finish condition, and intended food-contact use? |
| "Food-grade 316L" | The alloy has more corrosion margin than 304 in many chloride or acidic services | Is 316L required because of brine, salt, cleaning chemicals, temperature, or customer specification? |
| "NSF material" | It may refer to material requirements or a listed component | Which NSF standard or listing applies, and is it for the material, component, or finished equipment? |
| "3-A stainless" | It may refer to sanitary equipment design expectations | Is the finished equipment authorized to use the 3-A Symbol, or is only the raw material being described? |
| "GB 4806.9 compliant" | It may relate to China's food-contact metal material standard | What test report, declaration, material identity, and intended use support the statement? |
| "FDA approved stainless" | Often imprecise wording | Which food-contact rule or customer requirement is being referenced? |

The strongest suppliers do not hide behind the label. They explain the limit of their proof. A mill or processor can usually support alloy, heat traceability, thickness, finish, and ordered surface requirements. A fabricator or equipment maker must support welds, geometry, drainage, final cleanability, and finished-equipment compliance.

## The Evidence Chain Buyers Should Build

A food-contact stainless steel order should be reviewed as a chain, not as a single certificate.

### 1. Alloy and heat traceability

Start with the MTC. For [stainless steel sheet](/products/stainless-steel-sheet), coil, tube, or bar, the MTC should connect the shipment to the heat number, grade, chemical composition, mechanical properties where required, and the ordered standard. If the order says 304 or 316L, the document should support that identity.

![Redacted mill test certificate showing heat traceability, grade, chemistry, and mechanical properties](/images/blog/food-grade-certified/mtc-customer-name-redacted.jpg)

This is where vague wording becomes risky. "Food-grade stainless with certificate" does not tell the buyer whether the heat number, material grade, delivery standard, and shipment markings can be matched during inspection.

### 2. Corrosion environment

The right grade depends on the food and cleaning environment. 304 is widely used in food and beverage equipment when corrosion exposure is moderate. 316L becomes more defensible when the surface regularly sees brine, chloride cleaners, acidic products, wet storage, or coastal air.

For simple dry-contact or moderate kitchen equipment, [304 stainless steel](/grades/304-stainless-steel) may be the practical baseline. For chloride-heavy food processing, wet service, or sanitary routes, [316L stainless steel](/grades/316l-stainless-steel) can provide more corrosion margin.

### 3. Surface condition and cleanability

Food-contact surfaces need to be cleanable after real fabrication, not just attractive on arrival. Surface roughness, weld clean-up, passivation, seams, pits, folds, and crevices all matter.

A finish name such as [2B stainless steel finish](/surfaces/stainless-steel-2b-finish), BA, or No.4 helps describe the starting surface, but it does not replace a clear cleanability requirement when hygiene risk is high. If the application needs a measured surface target, the buyer should state where the measurement is taken and who is responsible after fabrication.

### 4. Fabrication after the material leaves the mill

Cutting, welding, bending, polishing, and assembly can change the risk profile. A clean MTC does not prove that a weld was cleaned, a corner is drainable, or a ground surface is free from embedded contamination.

If the order involves [stainless steel tube and pipe](/products/stainless-steel-tube-pipe), tanks, conveyors, hoppers, food-contact panels, or kitchen equipment, ask what happens after the raw material is processed. The buyer should confirm weld treatment, surface repair, passivation where required, and final inspection photos.

### 5. Destination-market requirements

The compliance route depends on where the product is used or sold. A U.S. buyer may care about food manufacturing equipment rules and NSF food equipment routes. A dairy or hygienic process buyer may ask for a 3-A route. A China-market food-contact article may need GB 4806.9 attention. An EU buyer may request food-contact declarations under the EU framework.

The same stainless steel material can be used in different finished articles. The required evidence changes with the article, the customer specification, and the destination market.

## What Suppliers Often Skip

Weak offers usually skip one of five things.

First, they sell the grade as the certificate. "304 food grade" sounds reassuring, but the MTC only proves material identity. It does not prove final hygiene design.

Second, they avoid the cleaning environment. Chloride sanitizer, salty food, acid, heat, and wet storage can change the grade decision. A food-contact claim without use conditions is incomplete.

Third, they do not separate mill evidence from equipment evidence. A coil supplier cannot honestly certify the buyer's finished machine unless the supplier controls the design and fabrication.

Fourth, they ignore surface changes after fabrication. The incoming surface may be clean, but welding, grinding, or poor handling can create the actual risk.

Fifth, they use certification language loosely. NSF, 3-A, FDA, EU, and GB references are not interchangeable. Each route has its own scope and document logic.

## A Practical Release Checklist

Before releasing a food-contact stainless steel order, ask for the following:

| Release item | Why it matters | Minimum buyer action |
|---|---|---|
| Grade and standard | Confirms material identity | Specify 304, 304L, 316L, or another grade clearly on the PO |
| MTC with heat number | Supports traceability | Match heat number to coil, sheet, tube, or bundle marking |
| Surface requirement | Supports cleanability | Specify 2B, polished, No.4, or Ra target where needed |
| Use environment | Prevents wrong grade selection | State brine, chloride cleaner, acidic food, wet service, or coastal exposure |
| Fabrication controls | Protects final surface condition | Confirm weld clean-up, passivation, and inspection photos |
| Market rule or customer standard | Prevents document mismatch | Name NSF, 3-A, EU, GB 4806.9, or customer specification only when relevant |
| Final equipment responsibility | Avoids false certification claims | Define whether the mill, processor, fabricator, or equipment maker owns each document |

## Better PO Wording

Avoid this:

> Food-grade stainless steel, good quality, with certificate.

Use wording that can be verified:

> 304 stainless steel sheet for food-contact equipment panels, 2B finish, MTC required, heat traceability maintained, surface protected for fabrication, no oil residue on food-contact surface.

For chloride-heavy or wet service:

> 316L stainless steel sanitary tube for food and beverage process line, MTC required, inner surface finish or Ra target stated, weld/passivation record to be provided after fabrication, final cleaning procedure confirmed by equipment maker.

For a China-market food-contact article:

> Stainless steel material for food-contact article, grade and heat traceability required, supplier to support GB 4806.9-related document review according to final product use and customer test plan.

## Final Buyer Takeaway

Food-grade stainless steel is not a magic material label. It is a verification process. The buyer should confirm the alloy, the surface, the fabrication route, the cleaning environment, and the destination-market document route before treating a shipment as ready for food-contact use.

If the application is general [food and beverage stainless steel applications](/solutions/applications/food-beverage), 304 may be the right starting point. If the surface will face brine, chloride cleaners, acidic foods, wet service, or coastal air, 316L may be the safer specification. For tubes, hygienic fabrication, or process equipment, review sanitary tube requirements early instead of treating the tube as a normal commodity pipe.

Before releasing the order, ask for five things in writing: the MTC, heat traceability, surface requirement, fabrication responsibility, and destination-market document route. The safest order is not the one with the biggest food-grade label. It is the one with the clearest proof.

File: site/content/blog/food-grade-stainless-steel-fda-eu-regulations.md
---
title: "Is Your Stainless Steel Food-Grade in the US and the EU?"
slug: food-grade-stainless-steel-fda-eu-regulations
description: "FDA does not certify stainless steel. The EU does not have a 'stainless food grade' stamp. What buyers actually need is the right alloy, the right surface, the right post-fabrication treatment, and a documentation chain that survives an audit. The rules are not the same on the US side and the EU side, and the buyer who confuses them ships paperwork that fails on arrival."
date: 2026-04-26
category: Quality & Compliance
author: "Jinling Metal"
reviewedBy: "Jinling Materials Engineering Team, Foshan"
publishedAt: "2026-04-26"
keywords:
  - food grade stainless steel
  - FDA stainless steel food contact
  - EU food contact stainless steel
  - 1935/2004 stainless steel
  - food grade stainless certificate
heroImage: "/images/surfaces/no4-brushed/hero.webp"
heroImageMode: "narrow"
heroStats:
  - value: "No single stamp"
    label: "US and EU speak differently"
  - value: "Four layers"
    label: "Alloy, surface, treatment, documents"
  - value: "Finished equipment"
    label: "Material papers are not enough"
---

# Is Your Stainless Steel Food-Grade in the US and the EU?

"Food-grade stainless" is not a single stamp. The US and EU use different regulatory language, and neither system turns a mill certificate into finished-equipment approval.

For buyers, food-grade stainless needs four things to line up: alloy, surface, post-fabrication treatment, and documentation. If one is missing, the metal may be correct while the shipment still fails an audit.

---

## US vs EU: The Document Language

| Market | What buyers usually need | Common mistake |
|---|---|---|
| US | Compliance statement referencing relevant FDA food-contact rules, plus finished-equipment certification where required | Calling stainless "FDA approved" |
| EU | Declaration of Conformity referencing Regulation (EC) 1935/2004 and relevant machinery/material standards | Sending only an FDA-style letter |
| Dairy / hygienic equipment | 3-A, NSF, EN 1672-2, or project-specific hygienic requirements | Treating mill material compliance as equipment certification |

The mill can provide material compliance. The equipment maker is responsible for the finished surface, welds, cleanability, drainage, and any product-level certification.

---

## Layer 1: Alloy

Common food-contact grades are 304/304L and 316/316L. 430 can be suitable for dry, non-aggressive, non-critical food-adjacent components. 201 is not a clean equivalent to 304 for general food-contact work.

Use 304L where the service is mild and cleaning chemistry is controlled. Use 316L when chloride-bearing cleaners, salty foods, acidic foods, marine environments, or higher audit expectations are present.

The grade must be tied to a product standard on the MTC. A letter saying "food grade stainless" without heat number and standard reference is not enough.

---

## Layer 2: Surface

Food-contact stainless must be cleanable. Cleanability depends on roughness, pits, crevices, weld condition, and whether residue can drain.

| Service surface | Typical roughness direction |
|---|---|
| General food-contact sheet or worktop | Ra ≤ 0.8 µm is common |
| Direct washdown or equipment interior | Ra ≤ 0.8 µm or tighter by project |
| Dairy / pharma-adjacent tube and tank interiors | Ra ≤ 0.4 µm or electropolished route |

The regulation may not always name a single Ra value, but the audit will still ask whether the surface is cleanable. If Ra matters, it should be measured and stated in the release documents.

---

## Layer 3: Post-Fabrication Treatment

The mill supplies compliant material. Fabrication can still ruin it.

Welding, grinding, bending, and machining disturb the passive film and can introduce iron contamination. Food-contact equipment normally needs cleaning, pickling where heat tint exists, and passivation after fabrication.

A 316L sheet with a clean MTC is not automatically food-grade after it is welded into a tank. The finished equipment has to be released as a cleanable, passivated, contamination-free surface.

---

## Layer 4: Documentation

A useful food-contact document pack should include:

- MTC with heat number, grade, product standard, and measured chemistry.
- Food-contact compliance letter or Declaration of Conformity for the destination market.
- Surface roughness report where Ra is specified.
- Passivation or post-fabrication treatment record where fabrication is included.
- Finished-equipment certificate where NSF, 3-A, EN 1672-2, or project audit requires it.

The food-contact letter should reference the same heat or shipment as the MTC. Generic letters are weak in an audit.

---

## What Goes Wrong Most Often

| Problem | Why it fails |
|---|---|
| FDA letter sent to EU buyer | Wrong regulatory language |
| "Food grade" letter with no regulation cited | No audit trail |
| MTC not linked to compliance letter | Heat traceability is missing |
| Ra requirement not measured | Surface cleanability cannot be proven |
| Welded equipment shipped without passivation record | Material compliance did not survive fabrication |

Most disputes are not because the alloy is fake. They happen because the document package does not match the destination or the finished use.

---

## Buyer Checklist

Before ordering, ask:

- Which market is the finished equipment entering?
- Is the order material only or finished fabricated equipment?
- Is 304L enough, or does cleaning chemistry justify 316L?
- What surface roughness is required and who measures it?
- Are welds, heat tint removal, and passivation part of the supplier scope?
- Which document wording does the customer or auditor expect?

If the buyer cannot answer the destination-market question, the supplier cannot issue the right compliance language.

## FAQ

**Is "FDA approved stainless steel" real?** Not as a formal material approval phrase. Mills usually issue a compliance statement referencing the relevant FDA food-contact rules.

**Does the EU accept an FDA letter?** Not as a substitute for EU Declaration of Conformity language. EU buyers usually expect Regulation (EC) 1935/2004 wording.

**Is 316L required for all food equipment?** No. 304L is common and acceptable in many mild food-contact uses. 316L is safer where chlorides, acidic foods, or aggressive cleaning are involved.

**Does material compliance certify the finished machine?** No. Finished-equipment certification depends on welds, design, drainage, surface condition, and cleaning route.

**What should a food-grade letter include?** Heat reference, grade, product standard, regulation cited, condition of use, and authorized signature.

For alloy selection, read [food-grade stainless certification vs labeling](/knowledge-base/food-grade-stainless-steel-certified-or-labeled). For surface requirements, use [surface roughness for food equipment](/knowledge-base/surface-roughness-ra-food-equipment).

File: site/content/blog/food-grade-stainless-steel.md
---
title: "What Does Food-Grade Stainless Actually Need to Prove?"
slug: food-grade-stainless-steel
description: "Food-grade stainless is not a raw-material label. It needs the right alloy, measured cleanable surface, fabrication control, passivation, and equipment-level compliance evidence."
date: 2026-04-22
category: Material Selection
author: "Jinling Metal"
reviewedBy: "Jinling Materials Engineering Team, Foshan"
publishedAt: "2026-04-22"
keywords:
  - food grade stainless steel
  - 304 vs 316L food contact
  - food-grade Ra value
  - NSF 51 food equipment
  - 3-A sanitary stainless
heroStats:
  - value: "Alloy starts it"
    label: "Product and cleaning decide"
  - value: "Surface must prove cleanable"
    label: "Measure where risk sits"
  - value: "Equipment file"
    label: "Mill paper is only one layer"
---

# What Does Food-Grade Stainless Actually Need to Prove?

"Food grade" is useful in conversation and dangerous on a purchase order. It can mean the right stainless alloy, a cleanable finish, a passivated weld, an NSF route, a 3-A route, or simply a seller trying to sound safe.

For real equipment, food-grade stainless needs three things to line up: alloy, surface, and finished-equipment compliance.

In the United States, FDA food-contact rules and NSF equipment routes do not turn a sheet or coil into a finished-equipment approval. They define what the finished article must be able to support. The same practical boundary applies to 3-A and EHEDG routes.

## The Alloy Is the Starting Point

[304](/grades/304-stainless-steel) covers a large share of food-contact work: prep tables, sinks, conveyors, hoppers, tanks, and general food equipment where chloride and acidity are moderate.

[316L](/grades/316l-stainless-steel) becomes the safer route when the surface regularly sees salt, brine, dairy chemistry, acidic sauces, chlorinated cleaners, coastal air, or wet service that does not dry quickly.

430 can be acceptable in dry, low-risk food-adjacent uses such as some appliance skins or trays. It should not be quietly used for welded, wet, or CIP-cleaned contact surfaces.

## The Surface Has to Be Cleanable

A food-contact surface is judged by what residue can stay behind after cleaning. That is why surface roughness matters. A finish name such as 2B, No.4, or BA is helpful, but it does not replace a measured Ra target when hygiene risk is high.

| Food-contact situation | Practical surface route | What to ask for |
|---|---|---|
| dry contact or low-risk panels | 2B or controlled No.4 | cleanable finish, no dirt-trap defects |
| wet food contact | 2B or polished route | Ra target and weld clean-up |
| dairy, brine, acidic product | 316L with controlled finish | alloy margin plus measured surface |
| hygienic process / sanitary tube | sanitary route, often polished | Ra record, weld/passivation evidence |

The finish after fabrication matters more than the finish on the incoming sheet. Cutting, welding, bending, grinding, and field repair can all damage the passive surface.

## Standards Sit at Equipment Level

The mill can provide the material evidence: MTC, grade, chemistry, thickness, finish route, and any measured roughness ordered.

It normally cannot certify a finished table, sink, valve, or process skid to NSF 51, 3-A, EHEDG, or a customer hygiene standard. That file belongs to the equipment maker and the final design.

The clean split is:

- mill: material chemistry, heat traceability, surface/roughness evidence where ordered
- fabricator: welds, geometry, drainage, passivation, final roughness
- equipment owner or certifier: compliance of the finished equipment route

## What the PO Should Say

Avoid:

> "food-grade stainless"

Write the real requirement:

> "304 2B food-contact sheet, MTC required, surface protected for fabrication."

or:

> "316L food-contact tube, wet chloride service, Ra target stated, passivation record required after fabrication."

For kitchen-zone finish choices, see [2B vs No.4 vs AFP for kitchen equipment](/knowledge-base/2b-vs-no4-vs-afp-kitchen-equipment). For measured roughness, use [food-grade stainless Ra](/knowledge-base/surface-roughness-ra-food-equipment).

File: site/content/blog/galvanic-corrosion-stainless-steel.md
---
title: "Can Stainless Steel Touch Carbon Steel Safely?"
slug: galvanic-corrosion-stainless-steel
description: "Stainless steel can touch carbon steel safely in dry service. In wet service, galvanic corrosion depends on electrolyte, electrical contact, and area ratio."
date: 2026-04-20
category: Quality & Compliance
author: "Jinling Metal"
reviewedBy: "Jinling Materials Engineering Team, Foshan"
publishedAt: "2026-04-20"
keywords:
  - galvanic corrosion stainless carbon steel
  - dissimilar metal contact
  - stainless cathode carbon anode
  - galvanic isolation washer
  - area ratio galvanic corrosion
heroStats:
  - value: "Wet contact"
    label: "Risk trigger"
  - value: "Area ratio"
    label: "Main severity factor"
  - value: "Isolation"
    label: "Best fix"
heroImage: "/images/blog/galvanic-corrosion-hero.webp"
heroImageMode: "narrow"
---

# Can Stainless Steel Touch Carbon Steel Safely?

Yes, if the joint stays dry. Be careful if it stays wet.

Stainless steel is more noble than carbon steel. When the two metals touch electrically and a conductive liquid bridges them, the carbon steel becomes the metal that corrodes faster. The stainless usually looks fine, which can make the failure confusing: the "better" metal helped consume the cheaper one.

The decision is not simply "mixed metals are bad." The decision is whether the three galvanic conditions exist.

## The Three Conditions

Galvanic corrosion needs all three:

- two different metals
- electrical contact between them
- an electrolyte such as rainwater, seawater, condensation, or process liquid

Remove one condition and the cell stops. Dry indoor contact is usually safe. Outdoor, coastal, humid, or washed-down assemblies need design care.

## The Area Ratio Is the Trap

The worst arrangement is a small piece of carbon steel attached to a large stainless surface. The carbon steel becomes a small anode feeding a large cathode, so attack concentrates on the small part.

| Joint | Typical risk |
|---|---|
| Stainless bolt in large carbon steel frame | Lower, especially if coated and drained. |
| Carbon steel bolt through stainless plate | High in wet service. |
| Carbon steel insert inside stainless pipe | High, often hidden until failure. |
| Stainless and carbon steel in dry interior | Usually low. |

That is why carbon steel fasteners in stainless assemblies fail so often near the coast.

## How to Design Around It

Use one or more of these controls:

- isolate the metals with nylon, EPDM, PTFE, or similar washers/sleeves
- coat the carbon steel side carefully
- avoid water traps at the joint
- use stainless fasteners in stainless assemblies
- avoid small anodic parts connected to large cathodic surfaces
- inspect mixed-metal joints more often in marine or washdown zones

Do not rely on paint over the stainless side to solve the problem. If the coating fails locally, it can make the area-ratio problem worse.

## When It Becomes a Complaint

If carbon steel rusts beside stainless, the supplier of the stainless is not automatically responsible. Check:

- did the supplied stainless match the order?
- was carbon steel in direct electrical contact?
- was the joint wet or exposed to chlorides?
- was isolation specified and installed?
- which metal is actually losing section?

If the stainless grade is correct and the carbon steel side is corroding, this is usually a joint-design or installation issue, not a stainless material non-conformance.

## Galvanic Shortcut

Stainless can touch carbon steel when the joint is dry or deliberately isolated. In wet service, design the joint so the small, vulnerable metal is not the one feeding the whole assembly.

For related geometry problems, read [crevice corrosion in stainless steel](/knowledge-base/crevice-corrosion-stainless-steel). For broader rust complaints, use [a customer says the stainless rusted](/knowledge-base/corrosion-complaint-response-guide).

File: site/content/blog/gb-astm-en-thickness-tolerance.md
---
title: "Which Thickness Tolerance Standard Is Strictest: GB, ASTM, or EN?"
slug: gb-astm-en-thickness-tolerance
description: "GB/T 3280, ASTM A480, and EN standards can all describe the same nominal gauge, but they do not give you the same release path. Here is which one to write on the PO."
keywords:
 - GB vs ASTM EN thickness tolerance stainless steel
 - GB/T 3280 thickness tolerance
 - ASTM A480 thickness tolerance comparison
 - EN ISO 9445-1 thickness tolerance cold rolled
 - stainless steel tolerance standards comparison
 - which thickness tolerance standard is strictest
 - cold rolled stainless steel sheet tolerance
 - cross-specify stainless steel tolerance
 - buying stainless steel from China EN standard
 - stainless steel PO tolerance specification
date: 2026-04-05
category: Quality & Compliance
author: "Jinling Metal"
reviewedBy: "Jinling Sales & Documentation Team, Foshan"
publishedAt: "2026-04-05"
heroStats:
  - label: "Standards Compared"
    value: "3"
  - label: "Tolerance Classes"
    value: "5"
  - label: "Gauges in Master Table"
    value: "5"
heroImage: "/images/blog/gb-astm-en-thickness-tolerance-hero.webp"
heroImageMode: "narrow"
---

# Which Thickness Tolerance Standard Is Strictest: GB, ASTM, or EN?

GB/T 3280, ASTM A480, and EN standards can all describe cold-rolled stainless sheet. They do not create the same purchase contract by default.

The safest tolerance is not always the strictest table. The safest tolerance is the one named clearly on the PO, measured in the correct width band, and tied to a minimum delivered thickness when under-gauge material creates risk.

## The Short Comparison

| Route | How it is usually used | Buyer caution |
|---|---|---|
| ASTM A480 | Common for US and international ASTM orders | Standard tolerance is often acceptable, but no-minus must be written separately. |
| EN 10088 / EN ISO route | Common for European customers | Use the correct EN document for product width and form. |
| GB/T 3280 | Common Chinese cold-rolled sheet and coil route | Normal precision may be the default unless higher precision is specified. |

The numbers often sit close together at common gauges. The document route matters because inspectors release against the standard named in the contract, not against a buyer's memory of a similar table.

## Which One Is Tightest?

At common cold-rolled gauges, EN special/precision classes and GB higher precision are usually the tightest options. ASTM A480 and normal-class routes are usually looser but still acceptable for many sheet and fabrication jobs.

| Nominal thickness | Standard class idea | Tighter class idea | When the tighter class is worth it |
|---:|---|---|---|
| 0.5 mm | Normal tolerance can feel wide | Precision / higher precision | Connector strip, fine stamping, visible fit lines. |
| 1.0 mm | Normal is often workable | Precision / higher precision | Appliance panels, welded tube feedstock, tight assemblies. |
| 2.0 mm | Most standards are close | Tighter class if fit-up is sensitive | Formed panels, tanks, controlled weight. |
| 3.0 mm | Normal often sufficient | Tighter if machining or welding needs it | Laser-cut assemblies, flange fit-up. |
| 6.0 mm | Plate/sheet route must be clear | Project-specific minimum thickness | Structural, pressure, or machining allowance. |

Do not compare standards without checking width. Wider sheet normally carries a wider tolerance band.

## The Clause That Prevents Most Arguments

If actual minimum thickness matters, write a floor:

> Nominal thickness 2.0 mm. Minimum delivered thickness 1.95 mm at any measured point. Thickness tolerance per ASTM A480 unless otherwise agreed. Actual readings to be recorded on inspection report.

That clause is stronger than debating whether GB, ASTM, or EN is stricter in general. It gives the receiving inspector a pass/fail point.

## When Cross-Standard Orders Go Wrong

Three situations create most disputes:

- The supplier quotes GB/T 3280 normal precision while the end customer expects EN documentation.
- The buyer names a grade standard but forgets to name the dimensional standard.
- The material is technically within tolerance but the project needed no-minus or a tighter minimum thickness.

The word "standard" is not enough. A PO should name the material standard and the dimensional standard separately.

For more purchase language, see [stainless steel tolerance contract terms](/knowledge-base/stainless-steel-tolerance-contract-terms).

## What to Put on the PO

Use one of these patterns:

- **ASTM route:** 304 stainless sheet per ASTM A240, dimensional tolerance per ASTM A480, thickness readings recorded.
- **European route:** 316L / 1.4404 per EN 10088, dimensional tolerance per applicable EN sheet/strip standard, class stated.
- **China route:** 304 per GB/T route or dual-certified ASTM/EN route, GB/T 3280 higher precision if needed, MTC and inspection readings supplied.
- **Risk route:** add minimum delivered thickness or no-minus requirement with agreed price effect.

The last line matters because tighter tolerance is not free. It may require selection, heavier input, slower rolling control, or more rejection at the mill.

## Inspection Method

Measure more than one point. A single reading near the edge or center does not describe the whole sheet or coil.

For routine release, use a calibrated micrometer and record readings across width and along length. For dispute work, agree the measurement positions, tool calibration, and whether edge exclusion applies before arguing about numbers.

## Thickness Tolerance Shortcut

Do not ask which standard is strictest in the abstract. Ask which standard your customer will accept, which tolerance class the forming or welding process needs, and what minimum delivered thickness the design cannot go below.

Then write those answers into the PO. The table only helps after the contract language is clear.
