Repository: Blacktiger827/jinling-new-website

File: site/content/blog/heat-tint-oxide-scale-stainless-steel.md
---
title: "When Is Weld Color a Corrosion Problem?"
slug: heat-tint-oxide-scale-stainless-steel
description: "Heat tint is more than a color issue. Weld color shows oxide thickness and possible chromium depletion. Use color, service, and finish to decide passivation, pickling, or repair."
date: 2026-04-06
category: Surface Finish
author: "Jinling Metal"
reviewedBy: "Jinling Surface Finishing Team, Foshan"
publishedAt: "2026-04-06"
keywords:
  - heat tint stainless steel
  - weld heat tint AWS D18.2
  - chromium depletion weld
  - pickle paste stainless
  - electropolishing weld cleanup
heroStats:
  - value: "Color ladder"
    label: "First release cue"
  - value: "Remove first"
    label: "Before passivation"
  - value: "Purge route"
    label: "Where repeat tint starts"
---

# When Is Weld Color a Corrosion Problem?

Weld color on stainless is a corrosion clue. Straw, gold, purple, blue, and grey all point to oxide thickness and possible chromium depletion underneath. The darker the color, the less comfortable the surface is in chloride, food, pharma, marine, or visible architectural service.

The trick is not to panic at every tint. It is to know when color can be passivated, when it must be pickled, and when the weld route itself needs fixing.

## Read the Color Ladder

| Weld color | What it usually means | Typical release decision |
|---|---|---|
| Bright silver | Good purge and heat control | Clean, passivate if required |
| Light straw | Light oxide | Often acceptable in mild service; passivate |
| Gold or bronze | More oxide, some risk | Clean or light pickle if corrosion service |
| Purple or blue | Chromium-depleted layer likely | Pickle or electrochemical clean, then passivate |
| Grey or black | Heavy oxidation or purge failure | Remove, reassess, possibly repair weld |

For sanitary, pharmaceutical, marine, and chemical service, the acceptable color band is much narrower. A weld that passes on a dry indoor bracket may fail immediately on a food tube or coastal tank.

## Heat Tint Versus Oxide Scale

Heat tint is a thin colored oxide formed around welds and local heating. Oxide scale is heavier, duller, and usually comes from sustained high temperature such as hot rolling, furnace exposure, or severe purge failure.

Heat tint can often be removed with electrochemical cleaning or pickling. Heavy scale may need mechanical removal first because acid alone cannot attack it evenly.

## Why the Color Hurts Corrosion Resistance

The visible oxide contains chromium pulled from the metal just below the surface. If enough chromium is depleted, the passive film cannot rebuild with the same strength. In chloride service, this becomes a pit-starting zone.

Passivation alone does not remove a blue or purple oxide. It may improve the surface it can reach, but the weak layer remains. That is why darker tint needs removal before passivation.

## Match the Cleanup to the Service

| Service | Treatment attitude |
|---|---|
| Dry indoor structural work | Light straw may be accepted if documented |
| General outdoor or mild chemical | Remove gold and darker tint |
| Food, dairy, pharma | Very low tint tolerance; root condition matters |
| Marine or chloride service | Remove visible tint before release |
| Mirror or decorative finish | Visual release may be stricter than corrosion release |

The finish also changes the choice. Mechanical polishing may remove tint but can ruin a mirror or brushed match. Electrochemical cleaning may preserve appearance better on visible welds.

## Prevention Is Cheaper Than Cleanup

Heat tint usually points back to shielding, purge, travel speed, heat input, interpass temperature, or poor gas coverage. If the same weld keeps turning blue, the cleaning step is downstream of the real problem. Fix the welding route.

For tube and pipe roots, purge oxygen is the whole game. Once the inside sugars or turns grey, post-weld access may be too limited to recover the surface properly.

## The Release Rule

Light tint in mild service may be manageable. Blue, purple, grey, or black tint in corrosion-sensitive service is a release problem, not a cosmetic preference.

After color is removed, passivation can rebuild the clean surface. For the full route, use [post-weld treatment](/knowledge-base/post-weld-treatment-stainless-steel). For why welds corrode first, use [weld corrosion prevention](/knowledge-base/weld-corrosion-prevention).

File: site/content/blog/high-temperature-stainless-steel.md
---
title: "Which Stainless Grade Holds Up at High Temperature?"
slug: high-temperature-stainless-steel
description: "High-temperature stainless selection depends on oxidation, creep, cycling, and atmosphere. Where 304 stops, why 316L is not a heat upgrade, and when 310S or 253MA make sense."
date: 2026-04-20
category: Material Selection
author: "Jinling Metal"
reviewedBy: "Jinling Materials Engineering Team, Foshan"
publishedAt: "2026-04-20"
keywords:
  - high temperature stainless steel
  - 310S continuous service limit
  - stainless oxidation creep
  - 253MA hot stainless
  - 304 high temp limit
heroStats:
  - value: "Oxidation"
    label: "Will the scale hold?"
  - value: "Creep"
    label: "Will the part keep shape?"
  - value: "Atmosphere"
    label: "What is in the hot gas?"
---

# Which Stainless Grade Holds Up at High Temperature?

High-temperature stainless selection is more than a temperature chart. The same grade can survive a short heat cycle and fail in continuous loaded service. The real questions are: will the surface scale away, will the part creep out of shape, and will the atmosphere attack the alloy in a special way?

That is why [316L](/grades/316l-stainless-steel) is often the wrong "upgrade" for hot service. Molybdenum helps chloride corrosion. It does not make 316L meaningfully better than 304 in oxidation resistance, and low-carbon L grades are weak choices for sustained high-temperature pressure duty.

## The Two Failure Modes

Oxidation is surface loss. Once the protective scale becomes unstable or flakes off during cycling, the section slowly disappears.

Creep is shape loss. Above certain temperatures, a load that is acceptable at room temperature can slowly deform the part over time. This matters for pressure parts, furnace supports, trays, heat exchangers, and anything carrying weight while hot.

Both questions must be answered. A grade that resists scale can still be too weak under load. A grade that carries load can still be wrong in sulfur-bearing or carburizing atmospheres.

## A Practical Grade Ladder

| Grade | Where it usually fits | Main caution |
|---|---|---|
| 304 / 316 | Moderate heat, non-critical exposure | Not a high-temperature pressure answer above the creep range |
| 304H | Sustained hot pressure service where code strength matters | Higher carbon helps creep but changes corrosion/welding logic |
| 321 / 347 | Thermal cycling through sensitization range | Stabilized grades reduce carbide-related risk |
| 309S | Step between 304 and 310S | Useful when 304 is short but 310S is more than needed |
| 310S | High oxidation temperature, furnace hardware | Good scale resistance, not simply "stronger" at all temperatures |
| 253MA / 353MA | Severe heat, cycling, higher oxidation demand | Needs atmosphere review and availability check |

For many real jobs, the decision is between 304H, 321/347, and 310S. The right answer depends less on peak temperature and more on time at temperature, cycling, and load.

## Why Cycling Changes the Answer

Continuous heat lets a stable oxide scale remain in place. Repeated heating and cooling can crack or spall that scale. Once it flakes away, the next cycle has to rebuild it from fresh metal, and section loss accelerates.

If the part cycles through roughly 425-850 °C, sensitization also becomes part of the story. L grades resist carbide precipitation better, but they may not have the creep strength for sustained hot service. Stabilized grades such as 321 or 347 are often better for repeated cycling.

## Atmosphere Can Overrule the Table

Temperature limits assume a broadly oxidizing environment. Real furnaces and process lines may include sulfur, reducing gases, carburizing conditions, salts, or combustion products.

High nickel grades can be vulnerable in sulfur-bearing atmospheres. Carburizing service may require a different alloy logic altogether. Before choosing 310S or 253MA, confirm what the hot gas actually contains. "Air at 900 °C" and "process gas at 900 °C" are not the same specification.

## What to Ask Before Ordering

- Is the temperature continuous or intermittent?
- What is the maximum metal temperature, not the furnace set point alone?
- Does the part carry pressure, weight, or thermal stress while hot?
- Will it cycle through the sensitization range?
- Is the atmosphere oxidizing, reducing, sulfur-bearing, carburizing, or salt-laden?
- Which code basis controls allowable stress, if the part is pressure-related?

These questions prevent the common shortcut: choosing a grade from a single maximum temperature number.

## Choose From the Whole Service Picture

For moderate heat, 304 or 316 may be enough. For sustained hot loaded service, look at 304H, 321, or 347 before assuming an L-grade is safe. For high oxidation temperature, 309S, 310S, 253MA, or 353MA become the ladder.

High-temperature stainless is a service-design choice, not a prettier version of ordinary corrosion selection. If the part is hot, loaded, cycled, or exposed to unusual gas chemistry, the grade needs to be chosen from that whole picture.

File: site/content/blog/hot-rolled-vs-cold-rolled-stainless-steel.md
---
title: "Hot-Rolled or Cold-Rolled Stainless Steel: Which Process Do I Need?"
slug: hot-rolled-vs-cold-rolled-stainless-steel
description: "Hot-rolled and cold-rolled stainless are different production routes. Thickness, surface, tolerance, flatness, and downstream fabrication decide which route fits the order."
date: 2026-04-20
category: Material Selection
author: "Jinling Metal"
reviewedBy: "Jinling Materials Engineering Team, Foshan"
publishedAt: "2026-04-20"
keywords:
  - hot-rolled vs cold-rolled stainless
  - HR vs CR stainless thickness
  - cold rolled coil stainless
  - hot rolled plate stainless
  - 2B BA cold rolled finish
heroStats:
  - value: "Plate / structure"
    label: "Hot route"
  - value: "Sheet / finish"
    label: "Cold route"
  - value: "Surface + tolerance"
    label: "Overlap"
heroImage: "/images/blog/hot-cold-rolled-process-route-hero.webp"
heroImageMode: "narrow"
---

# Hot-Rolled or Cold-Rolled Stainless Steel: Which One Do I Need?

Hot-rolled stainless is the thick, rough, economical route. Cold-rolled stainless is the thin, smooth, precision route. Above 6 mm, the answer is usually hot-rolled. Below 3 mm, it is usually cold-rolled.

The real argument lives between 3 and 6 mm, where both routes may be possible. In that overlap, the decision should come from finish, tolerance, flatness, and downstream labor, not from unit price alone.

---

## What Actually Changes?

Hot rolling happens at high temperature, where stainless deforms easily and heavy reductions are economical. Cold rolling happens near room temperature, after hot-rolled coil has already been pickled. It takes more force and more processing, but it gives tighter gauge control and a much cleaner surface.

| Decision point | Hot rolled | Cold rolled |
|---|---|---|
| Typical thickness | 3–80 mm | 0.3–6 mm |
| Standard surface | No.1 / pickled | 2B, BA, 2D, substrate for No.4 |
| Surface roughness | Rougher, often Ra 3.2–6.3 µm | Much smoother, often Ra 0.05–0.5 µm |
| Tolerance and flatness | Wider tolerance | Tighter gauge and skin-pass flatness |
| Best role | Plate, structural, tanks, machining stock | Sheet, visible panels, precision parts |
| Cost direction | Lower route cost | Higher, but less downstream finishing |

Cold-rolled material usually begins as hot-rolled pickled coil. The extra cold passes, annealing, and skin pass are what create the better surface and tighter dimensional control.

---

## Surface Finish Is Often the Deciding Factor

Hot-rolled No.1 plate is a working surface. It is useful for tanks, structural parts, and machining stock, but it is not a finished decorative or hygienic surface.

Cold-rolled sheet is the base for 2B, BA, No.4 brushed, hairline, AFP, and many mirror-polish routes. If the surface will be visible, touched, wiped, or inspected under light, cold-rolled usually starts closer to the finish the buyer actually wants.

The commercial trap is trying to save money with hot-rolled plate, then paying the polishing shop to make it look like cold-rolled sheet. In the 3–6 mm range, that often costs more than choosing cold-rolled at the beginning.

For the main cold-rolled finish split, use [2B vs BA surface finish](/knowledge-base/2b-vs-ba-surface-finish).

---

## Tolerance and Flatness

Cold rolling wins when the part has tight fit-up, automated forming, visible panel joints, or precision blanking. Hot rolling is normally acceptable when the part will be welded, machined, ground, or used structurally where a wider tolerance is allowed.

| Requirement | Better route | Why |
|---|---|---|
| Thickness below 3 mm | Cold rolled | Hot-rolled route is not the normal commercial answer |
| Tight thickness tolerance | Cold rolled | Gauge is controlled through cold reduction and skin pass |
| Visible flat panels | Cold rolled | Better surface and flatter delivered sheet |
| Thick plate above 6 mm | Hot rolled | Economical and available at heavy gauges |
| Hidden structural fabrication | Hot rolled | Surface and fine tolerance do not justify the premium |

For exact tolerance classes, check the governing standard before ordering. ASTM A480, EN 10088-2, and project-specific tolerance requirements can lead to different acceptance limits.

---

## Strength Is Not the Main Difference

In the annealed condition, hot-rolled and cold-rolled stainless of the same grade meet the same grade standard. Cold rolling does not automatically make every sheet stronger once it has been annealed back to a soft condition.

Cold-worked temper is a separate specification. If the order calls for 1/4 hard, 1/2 hard, or full hard strip, then yield and tensile strength rise sharply and ductility falls. That is useful for springs, clips, and retaining parts, but it is not the default condition for ordinary cold-rolled sheet.

So the rolling decision should usually be about size, surface, flatness, and tolerance. Choose grade separately for corrosion, weldability, and service environment.

---

## The 3–6 mm Overlap

This is where most quoting arguments happen. The question to ask is simple:

> Will the delivered surface matter, or will it be hidden, ground, or machined?

If the surface will be visible, cold-rolled is usually the better starting point. That includes kitchen worktops, equipment skins, lobby panels, elevator interiors, and architectural cladding.

If the surface will be hidden, welded over, machined, or ground anyway, hot-rolled is usually the working route. That includes vessel shells, support frames, base plates, and structural fabrications.

| In the 3–6 mm range | Choose |
|---|---|
| 2B, BA, No.4, hairline, or mirror route is required | Cold rolled |
| Tolerance tighter than ordinary plate tolerance | Cold rolled |
| Surface will be machined or hidden | Hot rolled |
| Lowest cost matters and finish does not | Hot rolled |
| Visible panel quality matters | Cold rolled |

The wrong choice is usually visible later: hot-rolled material polished into decorative work, or cold-rolled premium paid for a welded structure where nobody sees the surface.

---

## Why Cold-Rolled Costs More

Cold-rolled stainless carries more processing cost: extra rolling passes, intermediate or final annealing, tighter inspection, skin passing, and surface protection. BA adds controlled-atmosphere annealing. Protective film and careful packing also matter when the surface is the product.

That premium is justified when it saves polishing labor, protects visible quality, or keeps a forming line stable. It is wasted when the part only needs heavy plate and normal fabrication tolerance.

---

## Rolling Shortcut

Start with cold-rolled when the order is below 3 mm, needs a smooth finish, must hold tight tolerance, or will become a visible panel. Start with hot-rolled when the order is above 6 mm, structural, hidden, machined, or welded heavily.

For 3–6 mm, decide from the next operation. If the next operation is polish, visible install, or precision forming, cold-rolled is usually cleaner. If the next operation is welding, machining, or structural assembly, hot-rolled is usually enough.

## What We Check Before Quoting

We normally ask three things before choosing the route: final thickness, visible surface requirement, and tolerance class. If the requested thickness sits in the overlap, we may quote both routes so the buyer can see whether the cold-rolled premium is cheaper than later grinding or rework.

This is especially important on architectural jobs. A PO that says "hot-rolled, polish to No.4" can look cheaper at purchase and become more expensive once flatness and polishing labor are counted.

## FAQ

**Can hot-rolled plate be polished to mirror finish?** Technically yes, but it starts much rougher and needs more grinding. For decorative work, cold-rolled or a dedicated mirror substrate is usually the more sensible route.

**Is cold-rolled stronger than hot-rolled?** Not in the annealed condition. Cold-worked temper can be stronger, but that must be specified separately.

**Does rolling route affect corrosion resistance?** Not by changing chemistry. It affects surface roughness and cleanliness, which can influence where corrosion starts.

**Why is cold-rolled rarely standard above 6 mm?** Force, work hardening, annealing cost, and mill economics make hot rolling the normal heavy-gauge route.

**Which route is better for food equipment?** Usually cold-rolled, because 2B/BA surfaces are smoother and easier to clean. Grade and finish still need to match the actual service.

For process detail, read [what is cold rolling stainless steel?](/knowledge-base/what-is-cold-rolling-stainless-steel). For finish selection after the rolling route is chosen, use [2B vs BA surface finish](/knowledge-base/2b-vs-ba-surface-finish).

File: site/content/blog/how-nickel-content-affects-stainless-steel-price.md
---
title: "How Does Nickel Risk Show Up in Stainless Steel Price?"
slug: how-nickel-content-affects-stainless-steel-price
description: "Nickel affects stainless price through alloy surcharge, grade choice, quotation validity, and timing. Buyers control risk by naming the surcharge basis and review date."
date: 2026-04-15
category: Pricing & Procurement
author: "Jinling Metal"
reviewedBy: "Jinling Materials Engineering Team, Foshan"
publishedAt: "2026-04-15"
keywords:
  - nickel content stainless price
  - LME nickel surcharge
  - 304 vs 316L pricing
  - alloy surcharge formula
  - low nickel stainless grades
heroStats:
  - label: "304 / 316L"
    value: "Nickel exposure"
  - label: "Surcharge"
    value: "Basis matters"
  - label: "Quote validity"
    value: "Must be stated"
---

# How Does Nickel Risk Show Up in Stainless Steel Price?

Nickel does not move every stainless quote equally. It matters most in austenitic grades such as 304 and 316L. It matters far less in ferritic grades such as 430, and it behaves differently again in 200-series material.

The buyer's job is not to predict nickel perfectly. It is to make sure the quote says how nickel is being handled.

## Which Grades Carry Nickel Exposure?

| Grade family | Nickel exposure | Buying implication |
|---|---|---|
| 304 / 304L | meaningful | surcharge and quote validity matter |
| 316 / 316L | meaningful plus molybdenum exposure | price can move for more than one alloy input |
| 201 / 202 | lower nickel, more manganese | lower cost, different performance boundary |
| 430 and other ferritic grades | little or no nickel | less nickel volatility, less corrosion reserve in wet service |
| 2205 duplex | nickel plus molybdenum and nitrogen logic | price must be tied to the actual spec |

Changing grade to reduce nickel exposure only works if the application still fits the lower-nickel grade. A cheaper alloy that fails in service is not a hedge.

## Grade Substitution Is Not a Pricing Tool by Itself

The clean way to reduce nickel exposure is to review the service condition first. A dry decorative panel may be able to move from 304 to 430. A wet food-contact part usually cannot. A visible coastal panel may need more corrosion margin, not less.

This is why a price discussion should stay tied to the application. Nickel risk is real, but it should not push the buyer into a grade that no longer fits the environment.

## Where Price Disputes Start

Most stainless price arguments start in three places:

- the quote does not state how long it is valid
- the alloy surcharge basis is not named
- the buyer compares two grades as if they carry the same raw-material risk

If a supplier quotes 304 today and says "price may change with market", the buyer still needs to know what market reference will be used and when the price becomes fixed.

## What Buyers Can Control

Buyers can control:

- grade choice by real service condition
- quotation validity date
- alloy surcharge reference period
- whether the order price locks at deposit, production, or shipment
- whether substitute grades are allowed

They cannot control the nickel market. They can control whether a price change becomes a surprise.

## PO Wording

Use a line like:

> "Price based on agreed grade and alloy surcharge basis at quotation date. Any surcharge adjustment after quote validity requires buyer approval before production."

For grade alternatives, start with [200 vs 300 vs 400 series stainless](/knowledge-base/200-vs-300-vs-400-series-stainless-steel). For broader market reading, use [reading a Wuxi weekly stainless price report](/knowledge-base/reading-a-wuxi-weekly-stainless-price-report).

File: site/content/blog/how-to-file-quality-complaint-stainless-steel.md
---
title: "How Do You File a Stainless Steel Quality Complaint That Holds Up?"
slug: how-to-file-quality-complaint-stainless-steel
description: "A stainless steel quality complaint holds up when the non-conformance is measurable, the material is preserved, and written notice goes out before the claim window closes."
date: 2026-04-05
category: Quality & Compliance
author: "Jinling Metal"
reviewedBy: "Jinling Sales & QC Team, Foshan"
publishedAt: "2026-04-05"
keywords:
  - stainless steel quality complaint
  - non-conformance report NCR steel
  - stainless steel supplier dispute
  - stainless wrong grade claim
  - stainless surface defect complaint
heroStats:
  - value: "Fast notice"
    label: "Protects leverage"
  - value: "Hold lot"
    label: "Before cutting"
  - value: "NCR"
    label: "Not chat"
---

# How Do You File a Stainless Steel Quality Complaint That Holds Up?

A strong quality complaint is not an angry email. It is a clean evidence file.

The file needs three things: a measurable non-conformance, preserved material, and written notice before the claim window closes. If the material is already cut, mixed, polished, or installed, the conversation becomes softer almost immediately.

The goal is not to sound aggressive. The goal is to leave less room for the dispute to drift.

## Stop the Material First

Before writing the complaint:

- quarantine the affected lot
- label it with PO, heat number, and issue
- stop cutting, welding, polishing, or shipping it forward
- photograph packaging and material condition
- keep retain samples if testing will follow

This is the quiet step that decides whether the claim has teeth.

## Know What Type of Complaint You Have

| Complaint type | Evidence that matters |
|---|---|
| Wrong grade | MTC, heat number, PMI/OES/lab chemistry |
| Out of tolerance | calibrated measurements, standard clause, photos |
| Surface defect | agreed inspection condition, defect photos with scale |
| Missing/wrong documents | PO requirement, supplied certificate, heat traceability |
| Corrosion after service | service environment, grade check, failure pattern |

Do not file every issue as "bad quality." Name the defect. Suppliers respond faster when the failure mode is clear.

## What Goes Into the NCR

A usable NCR should fit on one or two pages:

- NCR number and date
- supplier, PO, invoice, heat number, product form, quantity
- specified requirement
- actual finding
- measurement or test method
- attached evidence
- requested remedy
- response deadline

Example wording:

> PO 2487 required 316L sheet per ASTM A240. PMI on 12 pieces from heat JL24083 shows no Mo reading consistent with 316L. Material is quarantined and unprocessed. Full PMI record and heat-label photos attached. We request replacement or credit proposal within 10 business days.

Keep emotion out. Put evidence in.

## Attach the Evidence Early

Attach the useful documents in the first formal complaint, not the fifth email:

- PO and supplier confirmation
- MTC and packing list
- photos of heat marks and labels
- measurement sheet with instrument calibration
- PMI or lab report
- surface defect photos with ruler and location
- delivery note, especially if signed with reservation

If lab testing is still pending, file the initial NCR anyway and state that the lab report will follow. Notification timing matters.

## What If the Supplier Delays?

Escalate by evidence, not volume.

1. Ask for written acknowledgement and a response date.
2. Copy the supplier's quality manager as well as sales.
3. Offer third-party inspection if measurements are disputed.
4. Keep the lot available and unprocessed.
5. If the claim is large, send a formal letter on company letterhead.

Silence is not a technical position. It is a reason to move the conversation into a more formal track.

## Complaint Shortcut

Freeze the material, name the defect, attach the proof, and ask for a specific remedy. That is the difference between a complaint that gets handled and a complaint that becomes a long chain of messages nobody wants to own.

For dimensional claims, use [out-of-tolerance stainless steel claim](/knowledge-base/out-of-tolerance-stainless-steel-claim). For chemistry claims, use [what if the chemistry on the MTC is out of spec](/knowledge-base/stainless-steel-composition-out-of-spec).

File: site/content/blog/how-to-identify-real-304-stainless-steel.md
---
title: "Is It Really 304 Stainless Steel?"
slug: how-to-identify-real-304-stainless-steel
description: "A practical way to verify 304 stainless steel: what magnet, spot tests, MTC review, PMI/XRF, and lab chemistry can prove, and where each method stops."
date: 2026-04-20
category: Quality & Compliance
author: "Jinling Metal"
reviewedBy: "Jinling Materials Engineering Team, Foshan"
publishedAt: "2026-04-20"
keywords:
  - identify 304 stainless steel
  - PMI test 304 verification
  - MTC heat number 304
  - 304 vs 201 chemistry
  - magnet test stainless steel
heroStats:
  - value: "No quick trick"
    label: "Magnet is only a screen"
  - value: "MTC plus PMI"
    label: "Proof needs both"
  - value: "Heat number"
    label: "Material must match"
---

# Is It Really 304 Stainless Steel?

No quick trick proves 304 by itself.

A magnet can warn you. A spot test can help. A certificate can be copied from the wrong heat. The reliable answer comes from two things together: a heat-traceable MTC and a chemistry check on the actual material.

This matters because 201, 304, and some other grades can look nearly identical after polishing. If the price is unusually low, the supplier is new, or the job is corrosion-sensitive, verify before cutting.

## Why the Magnet Test Is Only a Screen

Annealed 304 is usually weakly magnetic or non-magnetic. But cold working can make real 304 respond to a magnet. Deep drawing, bending, rolling, and forming can all create some magnetic response.

Use the magnet this way:

| Magnet result | What it means |
|---|---|
| No or weak pull on annealed sheet | Consistent with 304, not proof. |
| Strong pull on flat annealed sheet | Suspicious; check chemistry. |
| Pull on formed or bent parts | Inconclusive; cold work may be the reason. |
| Strong pull plus very low nickel by PMI | Likely not 304. |

The magnet test is useful because it is fast. It is dangerous only when people treat it as final proof.

## What Chemistry Should 304 Show?

For 304, the field check usually focuses on nickel, chromium, and manganese.

| Grade | Chromium | Nickel | Manganese |
|---|---:|---:|---:|
| 304 | 18.0-20.0% | 8.0-10.5% | 2.0% max |
| 201 | 16.0-18.0% | 3.5-5.5% | 5.5-7.5% |
| 430 | 16.0-18.0% | 0.75% max | 1.0% max |

The common substitution pattern is simple: nickel goes down, manganese goes up. A handheld XRF gun catches that quickly.

## What Each Test Can Prove

| Method | Good for | Weakness |
|---|---|---|
| Magnet | Fast screen for obvious ferritic or cold-work response | Cannot prove 304. |
| Acid or spot test | Rough field sorting | Operator-dependent, not enough for release. |
| MTC review | Traceability and declared chemistry | Only useful if the heat number matches the material. |
| PMI / XRF | 201 vs 304, 304 vs 316 family check | Cannot verify carbon for 304L. |
| OES or lab chemistry | Formal dispute or L-grade verification | Slower and may leave a small mark. |

For most buyers, the practical route is MTC review before shipment plus PMI on arrival or pre-shipment.

## How to Check the MTC

On the certificate, confirm:

- the heat number appears on both certificate and material
- grade and standard match the PO
- nickel sits inside the 304 range
- manganese is not behaving like a 201 chemistry
- the certificate is issued by a real mill, not a generic trading document

If the certificate and the material heat number do not match, stop. The chemistry on the page may be true for some steel, but not necessarily for the steel in front of you.

For a full certificate walk-through, use [how to read a Mill Test Certificate](/knowledge-base/how-to-read-mill-test-certificate).

## When PMI Is Worth the Cost

PMI is worth doing when:

- the supplier is new
- the quote is far below the market
- the order is 316L, duplex, or other high-value grade
- material has been repacked or traded through multiple hands
- corrosion failure would be expensive
- the customer asks for grade verification records

PMI is not about mistrust as a posture. It is a cheap way to keep the wrong material from entering production.

For PMI limits, see [PMI testing on stainless steel](/knowledge-base/pmi-testing-stainless-steel).

## Verification Shortcut

Use the simple tests to decide whether to investigate. Use chemistry to decide whether to accept.

If you need one clean rule, use this: no heat-number match, no release. No chemistry confirmation on a suspicious lot, no cutting. That is less dramatic than discovering after fabrication that the "304" surface was never 304 at all.

File: site/content/blog/how-to-inspect-stainless-steel-delivery.md
---
title: "What Should You Check Before Signing for a Stainless Steel Delivery?"
slug: how-to-inspect-stainless-steel-delivery
description: "Delivery inspection is the last easy point to catch grade substitution, dimensional shortfall, packaging damage, or surface defects before they become a stock problem."
date: 2026-04-05
category: Quality & Compliance
author: "Jinling Metal"
reviewedBy: "Jinling Sales & QC Team, Foshan"
publishedAt: "2026-04-05"
keywords:
  - stainless steel delivery inspection
  - receiving checklist stainless
  - MTC heat number verification
  - stainless dimensional check arrival
  - reject stainless delivery
heroStats:
  - value: "15 min"
    label: "Typical inspection window"
  - value: "Before signing"
    label: "Best claim leverage"
  - value: "Before cutting"
    label: "Last easy hold point"
---

# What Should You Check Before Signing for a Stainless Steel Delivery?

The delivery note is not a small formality. It is the moment your leverage starts to shrink.

Before the truck leaves, you still have the material, packaging, labels, and carrier all in one place. After signing cleanly, the steel may be unloaded, mixed into stock, cut, or moved. At that point every claim becomes harder.

You do not need a full laboratory at the dock. You need a short, disciplined check before signing.

## Have These Ready

- purchase order
- packing list
- Mill MTC
- camera or phone
- calibrated micrometer
- tape measure
- magnet
- XRF/PMI access if grade risk is high

If the MTC has not arrived, write that on the delivery record. Do not accept silently and hope the document catches up later.

## The 15-Minute Dock Check

| Check | What you are looking for | If it fails |
|---|---|---|
| Heat number | MTC, tag, and material marking match | Sign with reservation or hold. |
| Grade and standard | PO and MTC say the same grade route | Hold until clarified. |
| Quantity | Bundle count, sheet count, weight match packing list | Note shortage before signing. |
| Packaging | No water, crush, torn film, or edge damage | Photograph before unloading. |
| Dimensions | Thickness, width, length sample inside PO tolerance | Record readings and hold if repeated. |
| Surface | No serious pits, scratches, rust, edge cracks | Photograph and segregate. |
| Grade screen | Magnet/PMI does not contradict label | Hold for PMI or lab check. |

The heat number is the anchor. If the steel and certificate do not share the same heat identity, the certificate does not prove the material in front of you.

## Sign, Reserve, or Refuse?

Use three decisions:

**Sign cleanly** only when identity, count, packaging, dimensions, and visible condition are acceptable.

**Sign with reservation** when something needs fuller inspection but the lot is not clearly rejectable. Write the reservation plainly:

> Signed subject to inspection. Packaging damage and surface marks photographed on bundle 2. Thickness verification pending.

**Refuse or hold** when heat identity is broken, grade looks wrong, thickness is repeatedly below tolerance, or packaging damage may have compromised the material.

Do not let the driver rushing you become your quality decision. If time is tight, photograph the lot and sign with reservation.

## What to Photograph

Take wide and close shots:

- truck/container condition
- bundle labels and heat numbers
- damaged packaging before opening
- surface defects with a ruler
- edge damage and wet areas
- any mismatch between document and physical marking

Good photos make a claim calm. Bad photos turn it into memory against memory.

## What Not to Do

Do not cut first and inspect later. Do not mix unknown bundles into stock. Do not accept a missing certificate as "normal." Do not rely on a magnet test to prove 304 or 316L. Do not use the word "defect" until you have compared the finding with the PO tolerance or acceptance criteria.

If the issue is dimensional, use [out-of-tolerance stainless steel claims](/knowledge-base/out-of-tolerance-stainless-steel-claim). If it is surface-related, use [surface defect acceptance criteria](/knowledge-base/stainless-steel-surface-defect-standards).

## Delivery Shortcut

The receiving check is short because it has to work in real life. Match the papers to the steel, take a few measured readings, look hard at the surface and packaging, and protect your signature. A clean delivery note should mean the lot was checked, not that everyone was in a hurry.

File: site/content/blog/how-to-weld-stainless-steel.md
---
title: "How to Weld Stainless Steel: TIG, MIG, Stick, SAW Process Selection"
slug: how-to-weld-stainless-steel
description: "How to weld stainless steel with the right process, filler, heat input, purge, and post-weld cleaning. Compare TIG, MIG, stick, and SAW by use case."
date: 2026-04-08
category: Fabrication
author: "Jinling Metal"
reviewedBy: "Jinling Materials Engineering Team, Foshan"
publishedAt: "2026-04-08"
keywords:
  - how to weld stainless steel
  - TIG MIG stainless welding
  - stainless filler selection
  - heat input control welding
  - heat tint stainless removal
heroStats:
  - value: "Process route"
    label: "TIG / MIG / SAW"
  - value: "Filler + purge"
    label: "Before the arc starts"
  - value: "Clean release"
    label: "After the weld cools"
heroImage: "/images/blog/weld-process-selection-hero.webp"
heroImageMode: "narrow"
---

# How to Weld Stainless Steel: When to Use TIG, MIG, Stick, or SAW

Stainless welding is not carbon-steel welding with a shinier base metal. Stainless expands more, conducts heat less, and can lose corrosion resistance at the weld if heat input, filler, purge, or post-weld cleaning is treated casually.

Most good stainless welds come down to five controls: choose the right process, match the filler, control heat, protect both sides of the weld, and remove heat tint before the part enters service.

---

## Which Welding Process Fits the Job?

Process choice starts with wall thickness, access, surface cleanliness, and production speed. There is no single "best" process.

| Process | Where it fits | Watch point |
|---|---|---|
| TIG / GTAW | Thin sheet, sanitary tube, visible welds, food/pharma work | Slow, but gives the best purge and bead control |
| MIG / GMAW | Production work, thicker sections, general fabrication | Faster, but heat input and gas mix need discipline |
| Stick / SMAW | Field repair, site work, access-limited jobs | More cleanup and operator variation |
| SAW | Thick plate and long straight seams | High deposition, usually flat/horizontal only |

For [sanitary tube](/products/stainless-steel-sanitary-tube), TIG is usually the serious answer because internal cleanliness matters. For thick industrial assemblies, MIG or SAW may be more realistic once the WPS controls heat input and cleaning.

---

## Filler Choice Is a Release Decision

The filler is not a small consumable detail. It decides carbon level, dilution behavior, ferrite balance, and whether the weld still belongs to the same service class as the base metal.

| Base metal or joint | Normal filler route | Reason |
|---|---|---|
| 304 / 304L | ER308L / E308L | Low-carbon filler is safer for welded corrosion service |
| 316 / 316L | ER316L / E316L | Keeps the Mo-bearing weld route aligned with 316L service |
| 321 | ER347 / E347 | Niobium-stabilized filler is used because Ti does not transfer cleanly |
| Duplex 2205 | ER2209 / E2209 | Over-alloyed to help restore phase balance |
| Stainless to carbon steel | ER309L / E309L | Handles dilution from the carbon-steel side |

Do not use carbon-steel filler on stainless. Do not use 308L for a 316L joint just because it is already on the shelf. And if the job is duplex, treat filler, heat input, interpass temperature, and ferrite range as release items, not preferences.

---

## Heat Input and Interpass Control

Heat does two kinds of damage. Too much total heat can distort the assembly and keep the heat-affected zone in a sensitizing range. Too little control between passes can damage duplex phase balance or leave the welder chasing fit-up with extra passes.

For austenitic 304/316 work, keep heat input low enough to control distortion and limit time in the sensitization window. For duplex, interpass temperature is stricter, often capped around 100 °C, because phase balance and sigma-phase risk are more sensitive.

The practical shop checks are simple:

- Use a written WPS, not inherited carbon-steel settings.
- Record interpass temperature on duplex and critical austenitic work.
- Avoid unnecessary weave width and extra passes.
- Use tack sequence, fixturing, and balanced welding to control distortion.
- Clean oxide before release, not after the customer complains.

---

## Shielding, Back Purge, and Internal Surface

The outside bead can look good while the root side is already a corrosion site. This is common on tube, pipe, and closed sections when back purge is skipped or lost before the root is complete.

For TIG stainless, argon shielding and proper back purge are the normal route on tube and pipe. For MIG stainless, use a stainless-appropriate gas mix, not a carbon-steel CO₂-heavy blend. Excess oxidation at the pool surface steals chromium from the part of the weld that needs it most.

On food, beverage, pharmaceutical, and clean process lines, purge quality is not optional. The inside of the joint is the product-contact surface.

---

## Heat Tint: What Must Be Removed?

Heat tint is a corrosion warning, not a color problem alone. It marks an oxidized and chromium-depleted surface. The darker the tint, the less comfortable the corrosion margin becomes.

| Weld color after cooling | Reading | Action before release |
|---|---|---|
| Bright to light straw | Good control | Passivation may be enough |
| Gold / brown | Marginal oxidation | Clean and passivate; inspect service risk |
| Blue / purple | Poor purge or excess heat | Pickle or mechanically remove, then passivate |
| Gray / black scale | Unacceptable | Grind back, correct procedure, rework as needed |

For visible decorative work, cleaning also has to restore the surface appearance. For hygienic or chloride service, the deeper issue is corrosion resistance, not cosmetic color.

---

## Grade-Family Notes

Austenitic, ferritic, duplex, and martensitic stainless do not weld the same way.

| Family | Main control | Common risk |
|---|---|---|
| Austenitic 304/316 | Heat input, filler carbon, heat tint removal | Sensitization, distortion, hot cracking |
| Ferritic 430/409 | HAZ grain growth and toughness | Brittle weld zone on thicker sections |
| Duplex 2205/2507 | Interpass temperature and ferrite balance | Loss of phase balance, sigma phase |
| Martensitic 410/420 | Preheat and post-weld heat treatment | Hard brittle HAZ cracking |

If the drawing only says "stainless" but the shop has not named the grade family, the WPS is not ready.

---

## Welding Release Checklist

Before production starts, confirm these items in writing:

- Base metal grade and heat identification.
- Filler designation and filler heat/lot traceability.
- Welding process and WPS number.
- Shielding gas and back-purge requirement.
- Interpass limit and recording method.
- Heat tint removal method: passivation, pickling, grinding, or polish route.
- Inspection route: visual, ferrite check, pressure test, dye penetrant, or project-specific NDT.

This is not paperwork for its own sake. It is how the buyer avoids a weld that looks acceptable at dispatch and becomes the first corrosion site in service.

## Three Field Failures That Keep Repeating

The failures are usually ordinary:

1. The filler spool did not match the base metal, but nobody caught it before welding.
2. Duplex pipework was welded without real interpass control.
3. Blue heat tint was "passivated" but never actually removed.

All three can pass a casual visual check. None of them should pass a serious stainless release.

## FAQ

**Why use L-grade filler on L-grade base metal?** Low-carbon filler helps keep the weld metal and adjacent corrosion performance aligned with the low-carbon base route. For welded corrosion service, it is the safer default.

**Can stainless be welded to carbon steel?** Yes, normally with ER309L/E309L-type transition filler. The filler must handle dilution from the carbon-steel side.

**Is passivation enough to fix heat tint?** Only for very light tint. Blue, purple, gray, or black oxide needs pickling or mechanical removal before passivation makes sense.

**Why is duplex welding stricter?** Duplex performance depends on ferrite-austenite balance. Poor heat control can damage that balance even if the bead looks acceptable.

**Should every stainless weld be back purged?** Not every open plate weld. Tube, pipe, sanitary work, and closed sections usually need it because the root side is part of the service surface.

Stainless welding is manageable when the route is built around the alloy. Before approving the WPS, confirm grade, filler, heat input, purge, and post-weld cleaning. Those five checks prevent most avoidable failures.
