Repository: Blacktiger827/jinling-new-website

File: site/content/blog/intergranular-corrosion-sensitization.md
---
title: "Why Do Stainless Welds Sometimes Corrode Along the Grain Boundaries?"
slug: intergranular-corrosion-sensitization
description: "Intergranular corrosion usually starts when welding heat sensitizes stainless steel: chromium carbides form at grain boundaries, leaving the boundary unable to hold its passive film."
date: 2026-04-19
category: Quality & Compliance
author: "Jinling Metal"
reviewedBy: "Jinling Materials Engineering Team, Foshan"
publishedAt: "2026-04-19"
keywords:
  - intergranular corrosion stainless
  - sensitization stainless steel
  - 304L 316L IGC prevention
  - ASTM A262 sensitization test
  - Cr23C6 grain boundary
heroStats:
  - value: "Heat plus time"
    label: "Where sensitization starts"
  - value: "Low-carbon route"
    label: "Usual prevention"
  - value: "Weld zone"
    label: "Common site"
---

# Why Do Stainless Welds Sometimes Corrode Along the Grain Boundaries?

When stainless corrodes in a line beside a weld, the problem may not be the open surface. It may be the heat history.

Intergranular corrosion happens when chromium is pulled out of the grain-boundary area, usually by chromium carbide formation during welding or slow cooling. The surface may still look like stainless, but the grain boundary no longer has enough chromium to hold the passive film.

This is called sensitization.

## Where Sensitization Comes From

The risky temperature range is roughly 425-815°C. Welding heat-affected zones pass through that range. If carbon is high enough and the heat cycle is long enough, chromium carbides form at the grain boundaries.

The practical result:

- chromium near the boundary drops
- the boundary loses corrosion resistance
- attack follows the grain boundary rather than the open surface
- leaks may appear near welds while the base plate still looks healthy

Passivation cannot reverse this. The problem is metallurgical, not surface dirt.

## How to Prevent It

| Situation | Better choice |
|---|---|
| Normal welded 304 or 316 equipment | Use 304L or 316L. |
| High-temperature service | Consider stabilized grades such as 321 or 347. |
| Heavy fabrication with high heat input | Control weld procedure and interpass temperature. |
| Suspected sensitization | Test before assuming surface treatment will fix it. |

L-grades limit carbon to reduce carbide formation during welding. That is why the "L" on 304L and 316L matters most when the part will be welded.

For more on L-grade meaning, see [what does L mean in stainless steel](/knowledge-base/what-does-l-mean-stainless-steel).

## What to Check in a Failure

If corrosion follows welds or grain boundaries, collect:

- MTC carbon value
- whether the material was 304/316 or 304L/316L
- weld procedure and repair-weld history
- post-weld treatment record
- photos showing the attack path
- metallographic test if the claim is serious

ASTM A262 testing is commonly used to evaluate susceptibility to intergranular corrosion. A lab report matters because surface photos alone can confuse IGC with pitting, crevice corrosion, or heat-tint attack.

## Responsibility Boundary

If the supplier delivered standard 304 when the PO required 304L, that is a supply issue. If the buyer ordered standard 304 and then welded it into a corrosive service, the material may match the order while the specification was wrong. If the correct L-grade was delivered but welding was uncontrolled, the responsibility may sit with fabrication.

This is why the MTC and weld record need to be read together.

## IGC Shortcut

Intergranular corrosion is usually built into the part before service starts. Prevent it with the right low-carbon or stabilized grade, a controlled weld route, and the right test where the service is sensitive.

For post-weld cleanup, see [post-weld treatment for stainless steel](/knowledge-base/post-weld-treatment-stainless-steel). For complaint handling, use [a customer says the stainless rusted](/knowledge-base/corrosion-complaint-response-guide).

File: site/content/blog/is-stainless-steel-magnetic.md
---
title: "Why Does a Magnet Test Mislead Stainless Buyers?"
slug: is-stainless-steel-magnetic
description: "Some stainless is magnetic, some is not, and cold-worked 304 can become magnetic. Learn what a magnet can screen and where PMI or MTC traceability is required."
date: 2026-04-08
category: Material Basics
author: "Jinling Metal"
reviewedBy: "Jinling Materials Engineering Team, Foshan"
publishedAt: "2026-04-08"
keywords:
  - is stainless steel magnetic
  - 304 magnetic test
  - cold work strain martensite
  - PMI vs magnet check
  - stainless family magnetism
heroStats:
  - value: "Quick screen"
    label: "Magnet check"
  - value: "Structure, not grade"
    label: "What it reads"
  - value: "MTC / PMI review"
    label: "When it matters"
heroImage: "/images/blog/magnet-test-limit-hero.webp"
heroImageMode: "narrow"
---

# Why Does a Magnet Test Mislead Stainless Buyers?

A magnet can tell you something about stainless steel. It cannot certify the grade.

Annealed 304 and 316 are usually non-magnetic. Ferritic grades such as 430 are magnetic. Martensitic grades are magnetic. Duplex is partly magnetic by design. Cold-worked 304 can also attract a magnet, even when the chemistry is perfectly correct.

That is why magnet disputes are common at receiving: the test is quick, but the conclusion is often too confident.

## What Magnetism Actually Shows

| Stainless family or condition | Magnetic response | What it means |
|---|---|---|
| Annealed austenitic 304 / 316 | Very low | Normal |
| Cold-worked 304 | Weak to noticeable | Strain-induced martensite, not necessarily substitution |
| Ferritic 430 | Strong | Normal ferritic structure |
| Martensitic 410 / 420 | Strong | Normal hardenable structure |
| Duplex 2205 | Moderate | Ferrite is part of the design |
| Carbon steel | Strong | Magnet alone cannot separate it from ferritic stainless |

The magnet reads structure. It does not read chromium, nickel, or molybdenum.

## Why 304 Can Become Magnetic

304 is austenitic when annealed. After bending, drawing, stamping, or heavy polishing, part of that austenite can transform into strain-induced martensite. Martensite is magnetic.

So a formed 304 bracket that attracts a magnet may still be real 304. The right check is PMI or the heat-numbered MTC, not a stronger argument over magnet pull.

## What a Magnet Cannot Prove

A non-magnetic sheet is not automatically 304. 201 and 202 can also be non-magnetic when annealed, and they carry different corrosion resistance.

A magnetic sheet is not automatically carbon steel. It may be 430, 409, 410, duplex, or cold-worked 304.

That is the trap: the magnet can rule some things in or out, but it cannot approve a grade substitution.

## When Magnetism Is Actually Useful

Use a magnet as a quick screen:

- Strong pull on supposed annealed 304 sheet: investigate.
- Slight pull on formed 304 parts: normal enough to verify, not reject blindly.
- No pull on a supposed 430 order: investigate.
- Any grade dispute with money or corrosion risk: move to PMI.

PMI reads elements directly. For 304, look for chromium and nickel. For 316L, molybdenum must be present. For 201, nickel will be lower and manganese higher.

## Let the Magnet Start the Question

Use the magnet as a first filter, not the final word. It is good at starting a question and bad at closing one.

When grade, price, or corrosion risk matters, confirm the heat by [PMI testing](/knowledge-base/pmi-testing-stainless-steel) or by matching the MTC to the delivered bundle. Magnetism belongs in receiving inspection, not in place of chemistry.

File: site/content/blog/laser-cutting-stainless-steel.md
---
title: "Is the Laser-Cut Stainless Edge Ready for the Next Process?"
slug: laser-cutting-stainless-steel
description: "Laser cutting stainless should be specified by the next process. Assist gas, oxide, HAZ, dross, and cut class decide whether the edge can go to welding, coating, passivation, or visible service."
keywords: ["laser cutting stainless steel", "laser cut stainless steel", "fiber laser stainless steel", "CO2 laser stainless steel", "stainless steel laser cutting parameters"]
date: 2026-04-05
category: Fabrication & Processing
author: "Jinling Metal"
reviewedBy: "Jinling Materials Engineering Team, Foshan"
heroStats:
  - label: "Edge decision"
    value: "Bright / oxide / dross"
  - label: "Assist gas"
    value: "Next process decides"
  - label: "Release check"
    value: "Weld / coat / passivate"
heroImage: "/images/blog/laser-cut-edge-route-hero.webp"
heroImageMode: "narrow"
---

# Is the Laser-Cut Stainless Edge Ready for the Next Process?

Most laser-cut stainless problems are not about whether the beam can cut through the sheet. They are about what the edge is expected to do next. An edge going straight to welding, coating, passivation, food contact, or visible architectural use needs a different cutting route from an edge that will be ground away.

The assist gas decision often matters more than a small speed gain.

## Nitrogen or Oxygen?

| Next process after cutting | Better assist gas | Reason |
|---|---|---|
| Welding without heavy edge prep | Nitrogen | Bright edge, no adherent oxide |
| Visible decorative edge | Nitrogen | Cleaner color and less polishing work |
| Food, pharma, marine, or passivated parts | Nitrogen | Avoid oxide and corrosion-prone residue |
| Thick hidden structural plate | Oxygen may be acceptable | Edge will be ground or machined anyway |
| Lowest cutting cost with planned cleanup | Oxygen | Faster or cheaper, but cleanup must be real |

Nitrogen leaves a bright silver edge when purity and pressure are right. Oxygen cuts aggressively but leaves a dark oxide layer. On stainless, that oxide is not harmless. It can interfere with welding, coating, corrosion resistance, and appearance.

## Fiber Laser Is the Normal Route

For thin and medium stainless sheet, fiber laser is now the normal production route. It cuts faster than older CO2 systems on most sheet thicknesses and uses energy more efficiently.

The more useful production question is not fiber versus CO2. It is whether the machine power, focal setup, gas purity, pressure, and speed are matched to the thickness and required edge quality.

## Watch the Edge as Well as Nest Time

Three edge defects decide whether the part is ready:

- Dross on the bottom edge means the melt was not expelled cleanly.
- Dark oxide means oxygen assist or contamination has left a surface that needs removal.
- Heavy striation or taper means the cut class may not match the drawing.

For contractual work, specify the required ISO 9013 cut quality class or an agreed visual/edge standard. "Laser cut" alone does not say whether the edge is weld-ready or just separated from the sheet.

## HAZ Is Small, but Not Zero

Laser HAZ on stainless is narrow compared with plasma or flame cutting, but it still disrupts the passive film at the edge. On ordinary 304L or 316L sheet, the effect is usually manageable. On duplex, thick sections, martensitic grades, or corrosion-critical service, qualify the parameter window before the production batch.

If the edge will remain exposed in chloride service, passivation after cutting may be part of the release route. If oxygen assist was used, oxide removal comes first.

## What to Put on the Order

For clean downstream processing:

> Fiber laser cut with nitrogen assist, bright oxide-free edge, no adherent dross, cut quality to agreed class, passivate after cutting where corrosion service requires.

For thick structural work where grinding is planned:

> Oxygen assist acceptable only where cut edge will be ground or machined before welding or service.

That wording prevents the cheapest cut from quietly becoming the most expensive cleanup.

## The Production Rule

Choose the cut edge by the next process, not by the fastest nest time. Nitrogen costs more at the cutting machine. Oxygen can cost more after the part leaves it.

If the edge is heading into welding, pair this with [how to weld stainless steel](/knowledge-base/how-to-weld-stainless-steel). If the edge is heading into corrosion service, pair it with the [stainless steel passivation guide](/knowledge-base/stainless-steel-passivation-guide).

File: site/content/blog/minus-tolerance-delivery-stainless-steel.md
---
title: "Why Did the Stainless Arrive Thinner Than Ordered?"
slug: minus-tolerance-delivery-stainless-steel
description: "A stainless sheet or plate can measure below nominal and still meet the standard. Here is how minus tolerance works, when it becomes a real risk, and what to write on the PO."
keywords:
  - minus tolerance delivery stainless steel
  - stainless steel thickness minus tolerance
  - ASTM A480 minus tolerance
  - EN 10051 thickness tolerance
  - GB 3280 minus tolerance
  - stainless steel thinner than ordered
  - zero minus tolerance stainless steel
  - stainless steel purchase order thickness
  - negative tolerance stainless steel plate
  - how to specify stainless steel thickness
date: 2026-04-05
lastmod: 2026-04-20
author: "Jinling Metal"
reviewedBy: "Jinling Materials Engineering Team, Foshan"
category: Procurement & Sourcing
heroStats:
  - label: "Below nominal"
    value: "Can still pass"
  - label: "Claim trigger"
    value: "PO limit"
  - label: "Zero-minus route"
    value: "Must be ordered"
heroImage: "/images/blog/minus-tolerance-delivery-hero.webp"
heroImageMode: "narrow"
---

# Why Did the Stainless Arrive Thinner Than Ordered?

A buyer orders 1.5 mm stainless sheet. Receiving inspection reads 1.44 mm. The first reaction is usually frustration: "They shipped thin material."

Sometimes that is true. Often it is not. Most stainless standards allow material to arrive below nominal thickness. If the purchase order only says "1.5 mm per ASTM A480" or a similar default standard, a below-nominal reading can still be fully conforming.

That is the uncomfortable part of minus tolerance: the micrometer may be telling the truth, and the supplier may still be inside the contract.

## Nominal Thickness Is Not a Guaranteed Minimum

Rolling stainless is not machining one exact dimension. The mill controls a moving strip or plate inside an allowed band. Standards turn that production reality into thickness tolerance.

For many cold-rolled sheet orders, the allowed band is bilateral: a little above nominal, a little below nominal. Hot-rolled plate often uses a fixed negative allowance with a wider positive side. Either way, nominal is the name of the size, not always the lowest acceptable size.

| What the PO says | What the mill may legally ship |
|---|---|
| "1.0 mm per standard tolerance" | A sheet below 1.0 mm, if still inside the tolerance table |
| "1.5 mm nominal, actual weight billing" | A thinner sheet may arrive, but the invoice follows the scale weight |
| "1.5 mm minimum actual" | Any reading below 1.5 mm becomes a non-conformance |
| "1.5 mm +0.07 / -0 mm" | The mill must target above nominal and exclude minus tolerance |

This is why a thickness claim starts with the PO. The standard default is not a moral argument. It is the rule both sides bought unless the order narrowed it.

## When Minus Tolerance Is Harmless

Standard minus tolerance is usually acceptable for general sheet metal work, decorative panels with margin, stock that will be cut and formed later, and applications where the part design does not depend on minimum section thickness.

In those cases, paying for zero-minus can be unnecessary. The extra cost buys a tighter mill target, but it may not buy a better finished part.

The question is practical: if this coil arrives at the lowest legal thickness, will anything fail?

If the answer is no, standard tolerance is fine.

## When It Becomes a Real Problem

Minus tolerance becomes expensive when the drawing quietly treats nominal as minimum. That happens in pressure shells, structural brackets, food-equipment panels that must stay stiff, precision assemblies with fixed gaps, and any part where rework after fabrication is worse than paying for better input material.

For pressure or structural work, the calculation should use minimum guaranteed thickness. If the design needs 5.0 mm minimum and the standard permits -0.30 mm, then 5.0 mm nominal is not enough. Either order thicker material or write a no-minus requirement.

## The PO Clause That Prevents the Fight

Use one of these clauses, depending on the risk:

> "Thickness 1.5 mm nominal, standard tolerance per ASTM A480."

Use this only when standard minus is acceptable.

> "Thickness 1.5 mm +0.07 / -0 mm. No measured point below 1.5 mm."

Use this when nominal must be the floor.

> "Weight basis: actual scale weight. Certified weight ticket required for each coil or bundle."

Use this when the commercial issue is paying theoretical weight for material that may run thin.

For critical work, combine them:

> "1.5 mm +0.07 / -0 mm, per ASTM A480 except minus tolerance excluded. Weight basis: actual scale weight. MTC or release report to include measured thickness."

## How to Check the Delivery

Measure like you may need to defend the result. Use a calibrated micrometer, take readings across the width, avoid the sheared edge zone, and record the coil or bundle number. Compare the readings with the PO first, then the cited standard.

If the PO did not exclude minus tolerance, a below-nominal reading may be disappointing but not rejectable. If the PO did exclude it, even one confirmed reading below the minimum should put the lot on hold.

For contract wording, see [stainless steel tolerance contract terms](/knowledge-base/stainless-steel-tolerance-contract-terms). If the material is already in your warehouse and the readings are outside the written limit, use [out-of-tolerance stainless steel claims](/knowledge-base/out-of-tolerance-stainless-steel-claim) before cutting the lot.

File: site/content/blog/molybdenum-content-corrosion-resistance.md
---
title: "How Much Does Molybdenum Really Help Stainless Resist Chlorides?"
slug: molybdenum-content-corrosion-resistance
description: "Molybdenum raises stainless chloride resistance, but it is not a universal corrosion answer. How Mo changes the chloride margin, when 316L is enough, and where duplex or higher alloys are needed."
keywords:
  - molybdenum stainless steel corrosion
  - molybdenum content 316 vs 2205
  - PREN molybdenum 3.3
  - critical pitting temperature
  - chloride resistance Mo
date: 2026-04-05
category: Material Selection
author: "Jinling Metal"
reviewedBy: "Jinling Materials Engineering Team, Foshan"
publishedAt: "2026-04-05"
heroStats:
  - value: "Mo helps pitting"
    label: "Not every corrosion mode"
  - value: "Screening number"
    label: "Not release by itself"
  - value: "Next alloy step"
    label: "316L, duplex, or higher"
heroImage: "/images/blog/molybdenum-chloride-margin-hero.webp"
heroImageMode: "narrow"
---

# How Much Does Molybdenum Really Help Stainless Resist Chlorides?

Molybdenum is the reason [316L](/grades/316l-stainless-steel) handles chloride better than [304](/grades/304-stainless-steel). It strengthens the passive film where chloride tries to start a pit, and that improvement is real enough to change service life in coastal, food, and light chemical environments.

It is not a magic corrosion shield. Mo helps most with pitting resistance. It does not automatically solve stress corrosion cracking, crevice geometry, hydrochloric acid, poor cleaning, or the wrong fabrication route.

## The PREN Shortcut

The usual screening number is PREN:

**PREN = %Cr + 3.3 × %Mo + 16 × %N**

One percent molybdenum adds about 3.3 PREN points. Nitrogen is weighted even more strongly, which is why duplex grades often outperform what their Mo content alone would suggest.

| Grade | Typical Mo | Typical PREN | Sensible chloride role |
|---|---:|---:|---|
| 304 | 0% | ~18-20 | Indoor, fresh water, mild food service |
| 316L | 2-3% | ~24-28 | Coastal air, brackish water, many hygienic duties |
| 317L | 3-4% | ~28-33 | Moderate chloride and some chemical service |
| 2205 duplex | 2.5-3.5% plus N | ~34-38 | Seawater splash, stronger chloride margin |
| 2507 / 254 SMO | Higher Mo/N package | ~40+ | Warm seawater, immersion, brine, severe duty |

PREN is not a final design certificate. It is a fast way to screen whether the grade is even in the right conversation.

## Why Two 316L Heats May Not Behave the Same

316L is a range, not one exact chemistry. One heat can sit near the lean side with about 2.0% Mo. Another can sit closer to 3.0% Mo with higher chromium and nitrogen. Both may meet the same grade standard, but their chloride margin is not identical.

For ordinary work this difference may not matter. For coastal, brackish, or chemical service near the limit, it can matter a lot. The MTC should show more than "316L compliant"; it should show actual Cr, Mo, and N so PREN can be calculated when the project needs that control.

## Where Molybdenum Helps Most

Mo is especially valuable where the surface is exposed to chloride but still has a chance to repassivate: coastal atmosphere, chloride-bearing food cleaning, mild brackish water, and some chemical washdown environments.

This is the territory where moving from 304 to 316L is often the right step. It gives a practical improvement without moving into more expensive duplex or super-austenitic territory.

## Where Mo Is Not Enough

There are three common boundaries:

- Hot chloride plus tensile stress can cause [stress corrosion cracking](/knowledge-base/stress-corrosion-cracking-scc). 316L remains austenitic, so Mo does not remove that SCC path.
- Crevices can fail at much lower temperatures than open surfaces. A higher PREN helps, but a bad gasket pocket can still concentrate chloride beyond the alloy margin.
- Strong reducing acids, especially hydrochloric acid, are not solved by ordinary stainless grade steps. That becomes a chemical compatibility question, not a "more Mo" question.

In these cases, the better answer may be duplex, super duplex, nickel alloy, a changed joint design, or a different process chemistry.

## What to Put on the Purchase Order

If chloride resistance is important, add a heat-level requirement instead of relying only on the grade name:

> 316L per ASTM A240, Mo >= 2.5% and calculated PREN >= agreed project minimum on heat analysis.

For duplex or offshore work, the document package may need actual PREN, heat treatment, phase balance, and project-specific qualification. The earlier this is stated, the less room there is for a technically compliant but weak-margin shipment.

## Where Mo Helps, and Where It Stops

Molybdenum gives stainless a meaningful chloride advantage. That is why 316L is a real upgrade over 304, and why higher-Mo families matter in seawater and brine.

But Mo is only one part of corrosion resistance. Before paying for the next alloy step, check the actual failure mode: pitting, crevice attack, SCC, acid compatibility, or contamination. Each one asks for a different fix.

File: site/content/blog/ndt-method-selection-stainless-steel.md
---
title: "UT, RT, PT, or MT: Which NDT Method Should I Use on Stainless Steel?"
author: "Jinling Metal"
reviewedBy: "Jinling Materials Engineering Team, Foshan"
slug: ndt-method-selection-stainless-steel
description: "UT finds internal flaws; RT is film-based; PT catches surface-breaking cracks; MT fails on austenitic grades. A practical decision guide for stainless steel NDT."
keywords:
 - NDT stainless steel
 - liquid penetrant testing stainless steel
 - ultrasonic testing stainless steel plate
 - radiographic testing weld stainless steel
 - magnetic particle testing austenitic
 - eddy current testing stainless tube
 - ASTM E165 penetrant testing
 - ASTM A435 ultrasonic plate
 - ASME Section V weld inspection
 - NDT method selection guide
 - PT vs MT stainless steel
 - non-destructive testing stainless steel
date: 2026-04-05
category: Quality & Compliance
heroStats:
  - label: "Methods covered"
    value: "6"
  - label: "MT on austenitic"
    value: "Do not use"
  - label: "PT dwell time"
    value: "5-30 min"
---

# UT, RT, PT, or MT: Which NDT Method Should I Use on Stainless Steel?

Pick the NDT method by the defect you are afraid of, not by habit.

That is where stainless projects often go wrong. A clause says "MT all welds" because somebody copied it from a carbon-steel job. On 304 or 316L, that report may look clean while the method had little chance of finding the surface crack it was supposed to catch.

Start with the product form and defect location. Surface defect? Internal defect? Weld? Plate? Tube? The method follows from that.

## The Fast Decision Table

| What you need to find | Stainless product | Better method |
|---|---|---|
| Surface-breaking cracks | Austenitic or duplex welds | PT |
| Internal lamination or plate defects | Plate | UT |
| Volumetric weld defects with a permanent record | Pressure welds | RT, often with PT |
| Fast production-line tube defects | Tube or strip | ET |
| Surface cracks in ferritic/martensitic stainless | 430, 410, 420 | MT or PT |
| Visual weld profile and surface condition | Any fabrication | VT first, then PT/UT/RT as needed |

No single method covers every risk. PT will not find a buried lamination. UT will not judge surface heat tint. RT may miss planar cracks depending on beam direction.

## The One Mistake to Avoid: MT on 304 or 316L

Magnetic particle testing needs a material that can carry a magnetic field. Annealed 304, 316, and 316L are austenitic and essentially non-magnetic for this purpose.

If the job needs surface crack detection on austenitic stainless, specify PT. The cost is similar. The inspection actually works.

Duplex contains ferrite, but PT is still usually the safer surface method because MT sensitivity can be inconsistent. Ferritic and martensitic grades are different; MT can work there.

## PT, UT, RT, ET in Plain Language

**PT: liquid penetrant testing.** Good for surface-breaking defects. It needs a clean surface and controlled dwell time. Use it for weld toes, repaired areas, sanitary welds, and crack-sensitive surfaces.

**UT: ultrasonic testing.** Good for internal flaws in plate, pipe, forgings, and thicker welds. Stainless grain structure can make UT noisy, so procedure and operator skill matter.

**RT: radiographic testing.** Good when a permanent weld record is required. Common in pressure work. It is not a universal crack finder and carries safety controls.

**ET: eddy-current testing.** Good for tube and strip production scanning. It is fast and useful for mill-line screening, but it is not the same as final weld acceptance.

**VT: visual testing.** Still the first inspection. A camera, light, gauge, and trained eye catch many defects before expensive methods begin.

## What the PO Clause Must Say

Do not write "NDT required" and leave the rest to the supplier. A usable clause names:

- method: PT, UT, RT, ET, VT
- standard or procedure reference
- scope: 100%, sample percentage, weld length, heat, or lot
- acceptance level
- examiner qualification
- report and record format

Example:

> Austenitic stainless welds: 100% PT per ASTM E165 Type II or approved equivalent. Acceptance per project weld acceptance criteria. Examiner Level II minimum. Report to include weld ID, indication location, disposition, and repair/retest record.

That clause is simple, but it leaves less room for the wrong method to slip in.

## When to Bring in Third-Party Inspection

Use an outside inspector when the NDT record will decide release, payment, or customer acceptance. Pressure equipment, first orders, sanitary lines, duplex welds, and high-liability repairs all justify stronger witnessing.

For ordinary repeat commodity orders, a supplier's internal QC plus receiving inspection may be enough. The boundary is risk, not ceremony.

For inspection scope planning, see [third-party inspection for stainless steel](/knowledge-base/third-party-inspection-stainless-steel).

## NDT Shortcut

NDT does not make a part safe by existing on the paperwork. It only helps when the method can actually see the defect you care about.

For austenitic weld surface cracks, write PT. For plate internals, write UT. For pressure weld records, write RT with the proper acceptance route. For tube production scanning, write ET. If someone proposes MT on 304 or 316L, stop and fix the clause before the inspection produces a clean but empty report.

File: site/content/blog/non-conforming-stainless-steel-decision-guide.md
---
title: "Should You Use, Rework, or Return a Non-Conforming Stainless Lot?"
slug: non-conforming-stainless-steel-decision-guide
description: "A practical disposition guide for non-conforming stainless steel: when to accept, use with concession, rework, claim, or reject before the lot is processed."
date: 2026-04-05
category: Quality & Compliance
author: "Jinling Metal"
reviewedBy: "Jinling Sales & QC Team, Foshan"
publishedAt: "2026-04-05"
keywords:
  - non-conforming stainless steel disposition
  - stainless steel NCR decision
  - accept under deviation stainless
  - use-as-is concession stainless
  - return reject stainless lot
heroStats:
  - value: "Hold first"
    label: "Before decision"
  - value: "4 options"
    label: "Disposition routes"
  - value: "One lot"
    label: "One written decision"
---

# Should You Use, Rework, or Return a Non-Conforming Stainless Lot?

The first decision is not whether to argue. It is whether to stop the lot.

If non-conforming stainless is cut, welded, polished, or mixed into stock before disposition, your clean return option may disappear. Hold first. Decide second.

Most cases then fall into four routes: accept, use with concession, rework, or reject/return.

## The Four Routes

| Route | When it fits | What must be recorded |
|---|---|---|
| Accept | Finding is not actually outside spec | Measurement basis and release note. |
| Use with concession | Outside spec but safe and fit for this use | Written concession, end-use limit, credit if any. |
| Rework | Defect can be corrected without harming the product | Rework method, cost owner, reinspection result. |
| Reject / return | Safety, code, grade, or functional requirement fails | NCR, evidence, return/replacement agreement. |

Do not use "concession" as a polite word for ignoring the problem. A concession is a controlled decision for one identified lot and one end use.

## Ask These Questions in Order

1. Is the material already processed?
2. Is safety, code compliance, food contact, pressure duty, or corrosion service affected?
3. Can engineering accept the deviation for this specific use?
4. Can the supplier approve the concession in writing?
5. Can rework restore compliance?
6. If return is no longer practical, what financial loss can be documented?

If safety or code is affected, stop looking for a cheap compromise. If the job is decorative and the defect is on a hidden face, concession may be perfectly reasonable.

## What Makes Return the Right Answer?

Return is usually right when:

- wrong grade was supplied
- heat identity is broken
- chemistry is confirmed out of spec for the application
- thickness or dimensions make the part unusable
- surface defect is on the visible or product-contact face
- code or customer requirement leaves no waiver route

Return is strongest before processing. After processing, the discussion often shifts to credit, rework cost, or shared loss.

## What a Concession Must Say

A useful concession states:

- NCR number
- PO and heat number
- exact deviation
- actual end use
- why the deviation is acceptable here
- price or cost adjustment
- names of the people approving it
- statement that future orders still follow the original spec

Without that last line, today's concession can accidentally become tomorrow's relaxed standard.

## Disposition Shortcut

Hold the lot, name the defect, decide the route, and write the decision. The calmest non-conformance files are not the ones with no problem. They are the ones where the problem never escaped into production without a written decision.

For measurement claims, use [out-of-tolerance stainless steel claim](/knowledge-base/out-of-tolerance-stainless-steel-claim). For chemistry claims, use [what if the chemistry on the MTC is out of spec](/knowledge-base/stainless-steel-composition-out-of-spec).

File: site/content/blog/out-of-tolerance-stainless-steel-claim.md
---
title: "Is It Really Out of Tolerance, or Just Below Nominal?"
slug: out-of-tolerance-stainless-steel-claim
description: "How to measure, document, and resolve a stainless steel dimensional dispute before the material is processed or the claim window closes."
date: 2026-04-06
category: Quality & Compliance
author: "Jinling Metal"
reviewedBy: "Jinling Sales & QC Team, Foshan"
publishedAt: "2026-04-06"
keywords:
  - out of tolerance stainless steel claim
  - stainless dimensional dispute
  - ASTM A480 tolerance measurement
  - flatness claim stainless plate
  - thickness shortfall stainless
heroStats:
  - value: "Nominal ≠ minimum"
    label: "First check"
  - value: "Before cutting"
    label: "Claim leverage"
  - value: "Photos + readings"
    label: "Evidence"
---

# Is It Really Out of Tolerance, or Just Below Nominal?

Many thickness disputes start with a true reading and a wrong comparison.

A 2.0 mm sheet that measures 1.94 mm may look short to a buyer, but it may still be inside the tolerance table named on the PO. The claim does not begin with nominal thickness. It begins with the permitted minimum.

If the material is truly outside tolerance, move fast: hold the lot, measure properly, photograph the evidence, and notify before cutting.

## Step 1: Find the Standard on the PO

The governing standard may be ASTM A480, EN, GB/T, or a customer-specific tolerance. Use the one named in the order.

Ask:

- Which dimensional standard applies?
- Which tolerance class applies?
- Was no-minus or minimum thickness written explicitly?
- Does the standard vary by width, thickness, or product form?

If the PO only says "2.0 mm" and no tolerance class, the supplier will usually fall back to the quoted or mill-default standard.

## Step 2: Measure Like You May Need to Defend It

Use calibrated tools and record the pattern.

For sheet or plate:

- measure multiple points, not the thinnest spot alone
- avoid edge zones if the standard excludes them
- photograph the reading and location together
- record heat number, piece ID, instrument, calibration date, and operator

For flatness, use the agreed reference method. A handheld impression is not a flatness claim.

## Step 3: Decide the Claim Type

| Finding | What it means | Usual remedy |
|---|---|---|
| Below nominal but inside standard | Not a formal tolerance claim | Consider tighter PO wording next time. |
| Outside standard tolerance | Valid dimensional non-conformance | Credit, replacement, return, or sort. |
| No-minus required but not met | Contract non-conformance | Hold and claim. |
| Mixed readings across lot | Sampling dispute | Expand sample or bring third party. |
| Already processed | Return is harder | Financial claim or concession. |

The phrase "out of tolerance" should be used only after this comparison is done.

## Step 4: Notify Clearly

A good first notice says:

> Material from PO [number], heat [number], received [date], is held for dimensional non-conformance. Thickness readings on [sample count] pieces fall below the permitted minimum under [standard/table/class]. Measurement sheet, calibration record, and photos attached. Please respond with replacement, credit, or third-party inspection proposal within 10 business days.

That is enough to start the claim without turning the email into a fight.

## When to Use Third-Party Measurement

Use an independent inspector when:

- claim value is high
- supplier disputes your readings
- tools or measurement method are being questioned
- a customer is waiting on your evidence
- the lot must be released or rejected quickly

The inspector should measure against the same standard and class named on the PO. Otherwise the report creates a second argument.

## Tolerance Shortcut

Nominal thickness is the label. Tolerance is the contract. Before filing a claim, find the permitted minimum, measure defensibly, and keep the lot untouched.

For future PO wording, use [stainless steel tolerance contract terms](/knowledge-base/stainless-steel-tolerance-contract-terms). For formal claim structure, use [how to file a stainless steel quality complaint](/knowledge-base/how-to-file-quality-complaint-stainless-steel).
