Repository: Blacktiger827/jinling-new-website

File: site/content/blog/stainless-steel-finish-variation-between-batches.md
---
title: "Why Stainless Steel Sheets Look Different Between Batches"
slug: stainless-steel-finish-variation-between-batches
seoTitle: "Stainless Steel Finish Variation Between Batches"
description: "Why stainless steel sheets differ between batches, how grain and lighting affect appearance, and what buyers should agree before repeat orders."
date: 2026-10-30
category: Finish & Fabrication Guides
author: "Jinling Metal"
publishedAt: "2026-10-30"
keywords:
  - stainless steel finish variation
  - stainless steel finish variation between batches
  - stainless steel sheet appearance
  - No.4 finish consistency
  - stainless steel sample approval
heroImage: "/images/blog/stainless-steel-finish-variation-between-batches/stainless-steel-finish-variation-cover.jpg"
heroImageMode: "narrow"
---

# Why Stainless Steel Sheets Look Different Between Batches

Imagine a repeat order of 304 [stainless steel sheets](/products/stainless-steel-sheet). The thickness and No.4 finish are the same as before, but the new panels look brighter beside those already installed. Each batch may look satisfactory on its own. The difference becomes noticeable where the panels meet.

Stainless steel finish variation between batches can come from the starting mill surface, finishing process, grain direction and viewing conditions. Matching the grade, thickness and finish name does not fully define how the sheets should look together.

First compare them under the same conditions. Then assess any remaining difference against the agreed reference, inspection requirements and intended use. This helps you decide what needs clarification before cutting or installation.

## What Matching Specifications Tell You

An order can describe the material accurately while leaving part of the appearance requirement open.

| Order detail | What it establishes | What still needs clarification |
|---|---|---|
| Grade, such as 304 | The alloy grade being ordered | The required grain, brightness and visual match |
| Thickness and sheet size | The nominal dimensions and applicable tolerances | How adjacent panels should look together |
| Finish name, such as No.4 | The specified surface finish designation | The particular appearance and acceptable variation for the project |

Two sheets described as [No.4 brushed finish](/surfaces/stainless-steel-no4-brushed-finish) can still differ in grain and brightness. On mechanically finished material, abrasive type, grit sequence, belt condition, pressure and processing speed can affect the result. Specifying the same grit alone does not reproduce all these conditions.

![Overlapping brushed stainless steel panels with visible grain and reflected light](/images/blog/stainless-steel-finish-variation-between-batches/brushed-stainless-steel-grain-reflection-comparison.webp)

*Grain and reflected light both affect how a brushed surface appears.*

An agreed physical sample adds a particular surface to compare. It supplements the written requirements for grade, dimensions and material conformity.

The starting surface matters too. With [BA bright annealed stainless steel](/surfaces/stainless-steel-ba-finish), the finish name alone does not guarantee that separate deliveries will look identical. For repeat orders, confirm the visual reference and supply source used for the approved material.

For colour-coated panels, including PVD finishes, identify both the base finish and colour on the reference sample. A name such as gold does not fully describe the appearance needed where panels will sit together.

## How to Judge Whether the Difference Matters

Start by checking whether you are comparing the sheets fairly. Grain means the visible lines on a brushed or hairline surface. Place the sheets and reference sample in the same direction, under the same lighting, and view them from the same position.

Directional surfaces such as [hairline stainless steel](/surfaces/stainless-steel-hairline-finish) can reflect light differently when a panel is turned. Comparing one covered sheet with one uncovered sheet can also obscure the issue. Agree which areas may be uncovered before inspecting the steel.

If the difference remains, look at the finished application. Adjacent elevator panels or paired refrigerator doors may reveal a difference more clearly than parts installed separately. A replacement panel needs comparison with the existing installation, as well as any approved sample.

| What you find | What to do next |
|---|---|
| The difference changes with direction, lighting or film coverage | Repeat the comparison under agreed conditions and in the intended layout before calling it a batch problem |
| The difference remains under the same conditions | Compare with the approved sample or agreed sample range, especially at visible joints |
| There are scratches, dents, pits or marks after film removal | Record and assess these separately against the agreed inspection requirements |

A visible difference does not by itself decide whether a delivery is acceptable. Use the agreed requirements and actual application to make that decision. If no visual reference or acceptance method was agreed, clarify it with the supplier before further work on the affected material.

Film-related marks need their own assessment. Our guide to [choosing protective film for stainless steel](/knowledge-base/stainless-steel-protective-film-selection-guide) explains the selection and removal details to check alongside the steel surface.

## Make the Sample Useful for Repeat Orders

A sample helps when both parties know what it represents. Is it the target appearance? Do several samples show an agreed range? Which face and grain direction were approved?

A small sample can show local texture without revealing how a full door or wall panel will reflect light. For an appearance-sensitive application, agree whether a larger sample or trial panel is needed.

Record the details that make a later comparison possible:

- **Sample ID and finish:** identify the reference and approval date.
- **Visible face and grain direction:** show how the material will be used.
- **Viewing conditions:** agree how the comparison will be made.
- **Panels that must match:** identify adjacent parts, matching groups and any existing installation.
- **Acceptance requirements:** record any agreed visual range and measurement method or limits.

![Handheld gloss meter positioned on a brushed stainless steel panel](/images/blog/stainless-steel-finish-variation-between-batches/stainless-steel-panel-gloss-meter-measurement.webp)

*A gloss meter on a stainless steel panel. Agree the measurement method and limits alongside the visual reference.*

For example, two adjacent elevator panels should be identified as a matching group. If a later panel must join an existing installation, say so before ordering. Approving a new sample on its own does not establish that it matches the installed material.

## What the Supplier Should Help You Confirm

Ask the supplier to compare the proposed finish with the physical reference and explain what can be controlled. For mechanically finished material, discuss the starting surface and finishing route.

If the material source or finishing route changes from the approved arrangement, agree whether sample approval needs review before supply. A change calls for assessment; it does not automatically mean the material is unsuitable.

When discussing [stainless steel surface finishing](/solutions/capabilities/surface-finish-capability), seek clear answers about the sample used, the face inspected, the panels being matched and the comparison conditions. These details give both sides a basis for checking the result.

Ask which sample references, material labels and relevant processing records are available for the order. Records that identify the supplied material can help investigate a difference.

Our guide to [stainless steel samples and documents](/knowledge-base/stainless-steel-samples-mtc-certificate-of-origin) explains how samples, material certificates and origin documents answer different questions. Use the appropriate evidence for each requirement.

## A Short Enquiry You Can Adapt

Use the wording below as a starting point for discussion. Fill in the actual project details and confirm the requirements with the supplier.

> Please quote [grade], [thickness × width × length], [quantity] and [finish/colour], to [applicable material and dimensional requirements].
>
> These visible panels will [sit next to each other / match existing installed material]. The visible face and grain direction are [details]. Our reference is [sample ID or existing material to assess, if available].
>
> Please confirm the proposed appearance comparison method, any variation range we need to agree, and which material and finish records can be supplied. Please advise before supply if the proposed source or finishing route differs from the approved arrangement.

If you do not have an approved sample, ask what physical reference or sample review is available before finalising the order.

## If the Material Looks Different Before Cutting

Keep the affected sheets identifiable. Record the order reference, labels, quantity and location of the difference. Photograph the material beside the retained reference under the agreed conditions, including an overall view and a close-up.

![Worker viewing a reflective stainless steel sheet](/images/blog/stainless-steel-finish-variation-between-batches/worker-viewing-reflective-stainless-steel-sheet.webp)

*Review the visible surface before cutting or reworking, and record any differences that need supplier review.*

Tell the supplier whether the sheets have been cut, formed, cleaned or installed. This helps distinguish the delivered condition from later changes.

Before polishing, reworking or installing the affected material, agree the next step with the supplier. Reworking may change the surface and make the original condition harder to assess. Clarify which sheets need review and which work can continue while the issue is checked.

## Frequently Asked Questions

### Does the Same Ra Value Mean the Same Appearance?

Ra is a commonly used measure of surface roughness. Surfaces with the same Ra can still look different. Where appearance matters, use an agreed visual reference alongside any required measurements, with the method and limits defined.

### Can a Mill Test Certificate Confirm a Visual Match?

A mill test certificate, or MTC, supports material identification and the test results it reports. By itself, it does not demonstrate that decorative panels match an approved appearance. Material conformity and visual acceptance need the evidence appropriate to each requirement.

### Will Sheets From One Coil Always Match?

Ordering related panels together can help with matching and traceability. However, rolled and mechanically polished finishes can show small appearance differences along a coil. Confirm the grouping, direction and agreed visual reference rather than assuming that one coil guarantees an identical appearance.

## Discuss the Match You Need Before Ordering

Start with the application and the panels that need to be seen together. Then provide the grade, dimensions, quantity, finish and any reference material. This makes the matching requirement clearer before the supply route is agreed.

[Discuss your finish and sample requirements with Jinling](/contact) so the material, processing options and appearance requirements can be considered together before you place the order.

File: site/content/blog/stainless-steel-flatness-requirements.md
---
title: "When Is a Stainless Sheet Too Wavy to Accept?"
slug: stainless-steel-flatness-requirements
description: "Flatness disputes need a number, not a visual complaint. Use the right standard, gauge length, measurement method, and PO clause before rejecting stainless sheet or plate."
keywords:
  - stainless steel flatness requirements
  - stainless steel flatness tolerance
  - ASTM A480 flatness
  - EN 10029 flatness class
  - warped stainless steel plate
  - how to measure flatness stainless steel
  - stretcher leveling stainless steel
  - when to reject stainless steel
date: 2026-04-06
category: Dimensions & Tolerances
author: "Jinling Metal"
reviewedBy: "Jinling Materials Engineering Team, Foshan"
heroStats:
  - label: "Visual approval"
    value: "Not enough"
  - label: "Claim basis"
    value: "Measured flatness"
  - label: "Precision coil"
    value: "Set target before release"
heroImage: "/images/blog/flatness-requirements-hero.webp"
heroImageMode: "narrow"
---

# When Is a Stainless Sheet Too Wavy to Accept?

"Wavy" is not an acceptance rule. It is a warning that the sheet may not behave on the line. To accept or reject a stainless sheet, the buyer needs the standard, the gauge length, and the maximum allowed deviation.

That distinction matters because a sheet can look poor and still meet the default standard. It can also look acceptable on the floor and fail an automated feeder, laser table, or tight architectural panel route.

## Flatness Is a Contract Number

Most disputes fall into one of three cases:

| What happened | Commercial reading |
|---|---|
| The sheet exceeds the standard or PO limit | Hold the lot and document a non-conformance |
| The sheet meets the standard but fails your process | It is a specification gap, not automatically a mill defect |
| The PO says only "flat" or "no warping" | Hard to enforce because no measurable limit was bought |

ASTM A480, EN 10029, and related standards define flatness by measured deviation over a stated length. The exact table depends on product form, thickness, width, and whether the order bought a normal or special class.

A common ASTM A480 cold-rolled sheet baseline is measured over 914 mm. EN plate language often uses a metre-based flatness class. The exact number must come from the product form and ordered class, but the principle is the same: no gauge length, no enforceable flatness claim.

The buyer does not need to memorize every table. The buyer does need to stop using visual words as if they were inspection clauses.

## Name the Shape Problem First

Different flatness defects come from different causes.

Coil set is a lengthwise curve from being wound. Roller leveling usually fixes it. Edge wave means the edges are longer than the centre, and it can be stubborn. Centre buckle is the reverse. Cross bow curves across the width. Twist lifts opposite corners and may come from transport, stacking, or uneven residual stress.

If the complaint says only "warped," the supplier has to guess. If the inspection note says "edge wave, maximum gap 7 mm over 914 mm straightedge," the conversation becomes usable.

## How to Measure Without Guesswork

Use a flat reference table for smaller sheets. For larger sheets or plate, use a precision straightedge in the rolling direction, across the width, and on both diagonals. Measure the largest gap with a feeler gauge and record the gauge length.

The gauge length matters. A reading over 500 mm cannot be compared fairly with a standard written per 914 mm or per metre. Photos should include the straightedge, feeler gauge, and sheet identification.

For precision strip or coil feeding into automated equipment, ask whether I-unit control is needed. A coil may pass ordinary flatness checks and still be too unstable for laser blanking or high-speed feeding.

## When to Specify Leveling

Roller leveling is enough for normal coil set and many commercial sheet orders. Stretcher or tension leveling is the better route when the line needs very low residual stress and consistent feed. Press leveling belongs to heavy plate or local correction, not broad coil shape control.

If the downstream route is laser cutting, CNC fixtures, decorative wall panels, or automated feeding, do not leave flatness to the default standard. Buy the leveling route and the final measured limit.

## PO Language That Works

For ordinary sheet:

> "Flatness per ASTM A480, applicable table. Maximum deviation to be measured over the standard gauge length."

For tighter work:

> "Flatness maximum [X] mm per [914 mm / 1 m] after leveling. Measurement record required before dispatch."

For precision coil:

> "Stretcher-leveled coil. I-unit target not above [X], measured at leveler exit."

## The Acceptance Habit

Accept the lot when the measured deviation meets the written requirement and the order did not ask for more. Hold it when the measurement exceeds the PO or standard. If the material meets the standard but fails the line, treat it as a specification correction for the next order and negotiate the current lot commercially.

Flatness is not about proving who has better eyesight. It is about turning "this sheet looks wrong" into a number both sides can inspect. If thickness is the issue instead, continue with [stainless steel thickness tolerance standards](/knowledge-base/stainless-steel-thickness-tolerance-standards). For a formal claim route, use [out-of-tolerance stainless steel claims](/knowledge-base/out-of-tolerance-stainless-steel-claim).

File: site/content/blog/stainless-steel-food-equipment.md
---
title: "Stainless Steel for Food Equipment: 304 vs 316L, Ra Targets, Welding, and Audit Checks"
slug: stainless-steel-food-equipment
description: "How to specify stainless steel for food equipment: 304 vs 316L, Ra targets, welding rules, traceability, and what audits actually care about."
date: 2026-04-06
category: Applications
author: "Jinling Metal"
reviewedBy: "Jinling Materials Engineering Team, Foshan"
heroStats:
  - label: "Grade"
    value: "Product + cleaning"
  - label: "Surface"
    value: "Check after fabrication"
  - label: "Release"
    value: "Weld, passivation, trace"
heroImage: "/images/blog/food-equipment-release-hero.webp"
heroImageMode: "narrow"
---

# Stainless Steel for Food Equipment: 304 vs 316L, Ra Targets, Welding, and Audit Checks

"Food grade stainless" is not a complete specification.

Food equipment works when four decisions line up: grade, surface roughness, weld quality, and traceability. If one is missing, the phrase "food grade" becomes too soft to protect the buyer, the fabricator, or the auditor.

Most projects still come down to 304 versus 316L. The right answer depends on product chemistry, cleaning chemistry, temperature, and whether the surface can be cleaned without leaving residue.

## Choose the Grade by Product and Cleaning Route

| Equipment or service | Typical grade | Reason |
|---|---|---|
| Dry food contact, neutral products, tables, guards | 304 | Good hygiene baseline when chloride and acid load are low. |
| General tanks, conveyors, work surfaces | 304 | Cost-effective when cleaning chemicals are controlled. |
| Dairy, citrus, vinegar, sauces, wine | 316L | Acid and cleaning cycles need more corrosion margin. |
| Brine, seafood, salt-cured products | 316L as the starting point | Chloride exposure raises pitting risk quickly. |
| Pharmaceutical or high-purity process contact | 316L, project-specific | Surface class and validation often matter as much as grade. |
| Low-cost wet food contact | Avoid 201 | Lower corrosion margin and migration concerns make it a poor shortcut. |

304 is not a poor material. It is simply not a salt, acid, or aggressive-sanitizer solution. 316L is not luxury in those cases; it is the practical baseline.

For grade comparison, see [304 vs 316 stainless steel](/knowledge-base/304-vs-316-stainless-steel).

## Specify Ra Alongside the Finish Name

Food equipment needs cleanability. A nice-looking finish is not enough.

| Surface duty | Practical Ra target |
|---|---:|
| General food contact | ≤ 0.8 µm |
| Dairy and protein-rich wet contact | ≤ 0.4 µm |
| Pharma / biotech product contact | ≤ 0.25 µm or project requirement |

The Ra value should be measured after fabrication where possible, because welding, polishing, bending, and repair can change the final surface. A sheet certificate does not automatically describe the finished tank or tube spool.

For the surface-specific guide, read [food-grade stainless Ra requirements](/knowledge-base/surface-roughness-ra-food-equipment).

## Welding Can Undo the Right Grade

Food-contact welds fail quietly when they leave crevices, heat tint, rough roots, or uncleanable transitions. The base metal can be correct while the weld becomes the hygiene risk.

Write the weld expectation plainly:

- use L-grade base material and matching low-carbon filler where needed
- use TIG/GTAW for clean product-contact joints
- back-purge internal welds so the root does not oxidize
- remove unacceptable heat tint
- passivate after weld cleanup
- inspect the product-contact surface, not the outside bead alone

For sanitary weld execution, see [food-grade pipe welding vs industrial pipe welding](/knowledge-base/stainless-pipe-welding-food-industrial).

## What Auditors Actually Need

The mill does not certify a finished machine as NSF, 3-A, or EHEDG compliant. The equipment builder owns the finished-equipment compliance file. The raw material still has to support that file.

The useful material package includes:

- heat-traceable MTC for sheet, coil, tube, or fittings
- grade and standard named clearly
- surface finish and Ra readings where required
- weld procedure and treatment record if supplied as fabrication
- cleaning/passivation record when specified
- packaging record for protected polished surfaces

This is why the raw material order should be written for the audit file as well as incoming purchasing.

## A Better Purchase Line

Instead of:

> Food-grade 304 sheet, polished.

Use:

> 304L stainless sheet per ASTM A240, product-contact side No.4 brushed, final Ra ≤ 0.8 µm after fabrication, PVC film on visible face, heat-traceable MTC supplied.

For stricter wet service:

> 316L stainless tube/sheet per ASTM A270 or ASTM A240 as applicable, product-contact surface Ra ≤ 0.4 µm, weld tint removed and passivated, MTC and surface inspection record supplied.

That language gives the supplier something measurable and gives the auditor a trail.

## Food-Equipment Shortcut

Do not buy "food grade." Buy the conditions that make the equipment food-safe: correct alloy, cleanable surface, clean welds, and traceable documents. The grade name starts the decision. It does not finish it.

File: site/content/blog/stainless-steel-for-marine-offshore.md
---
title: "Which Stainless Grade Belongs in Each Marine Zone?"
slug: stainless-steel-for-marine-offshore
description: "Marine and offshore stainless selection by exposure zone: where 316L can still fit, where 2205 enters the review, and when 2507, 254 SMO, or Alloy 625 need project qualification."
date: 2026-04-13
category: Material Selection
author: "Jinling Metal"
reviewedBy: "Jinling Materials Engineering Team, Foshan"
publishedAt: "2026-04-13"
keywords:
  - marine offshore stainless steel
  - 2507 super duplex offshore
  - 254 SMO desalination
  - NORSOK M-650 PREN 35
  - subsea sour service ISO 15156
heroStats:
  - label: "Direct seawater"
    value: "Project-spec review"
  - label: "Chemistry floor"
    value: "Where specified"
  - label: "316L role"
    value: "Atmosphere and cleanable"
  - label: "Higher alloys"
    value: "Warm, fouled, sour"
heroImage: "/images/blog/marine-offshore-zone-hero.webp"
heroImageMode: "narrow"
---

# Which Stainless Grade Belongs in Each Marine Zone?

Marine service is not one stainless problem. A guardrail in salt air, a pump skid in the splash zone, a submerged flange, and a sour-service subsea component all need different proof. The grade name is only the beginning; the exposure zone decides how much corrosion margin the metal must carry.

For general coastal work, the question is usually 304 versus 316L. Offshore, that question is too small. Once seawater contact, crevices, biofouling, warm temperature, or H2S appear, the conversation moves to PREN, CPT, CCT, mill qualification, and service envelope.

## Start With the Zone, Not the Grade

| Marine zone | Main risk | Practical grade route |
|---|---|---|
| Marine atmosphere | Salt deposit, humidity, tea staining | 316L with cleaning access |
| Splash zone | Aerated seawater, wet-dry cycling, erosion | 2205 as a starting point; 2507 if warm or critical |
| Tidal zone | Evaporation, biofouling, crevice corrosion | 2205 as a starting point; 2507 when cleaning intervals are long |
| Permanent immersion | Constant chloride, fouling, gasket crevices | 2507 or 254 SMO for dependable margin |
| Sour subsea service | Chloride plus H2S, hardness and heat-treatment limits | Alloy 625 or qualified duplex within ISO 15156 limits |

316L has a legitimate role in marine atmosphere. It does not have a safe universal role in direct seawater contact. The failure point is often not the open face of a plate, but the gasket line, weld toe, bolt pocket, or fouled surface where chloride is trapped.

## Why 316L Fails Offshore So Often

Seawater sits around 19,400 ppm chloride. For 316L, the open-surface pitting margin is already narrow in cool seawater and weak in warm seawater. The crevice margin is worse. Under a gasket or deposit, oxygen disappears and local chemistry becomes far more aggressive than the surrounding water.

That is why a 316L offshore failure can look unfair at first: the material certificate is correct, the grade is real, and the surface may look clean outside the leaking area. The part failed because the local environment was no longer a 316L environment.

## What PREN Does, and What It Cannot Do

PREN is useful because it gives a first-pass view of chloride pitting resistance:

**PREN = %Cr + 3.3 × %Mo + 16 × %N**

Offshore project specifications often set PREN requirements around 35 for direct seawater splash or immersion. When that requirement is written into the job, 316L drops out and [2205 duplex](/grades/2205-duplex-stainless-steel) becomes the first grade to review.

PREN is not the whole decision. It does not prove the weld route, phase balance, crevice behavior, sour-service acceptability, or actual heat performance. For critical offshore work, CPT/CCT data and qualification documents carry the decision further than the grade label.

## When to Move From 2205 to 2507

2205 is a strong marine workhorse, but it is not magic. Upgrade the shortlist to 2507 when any of these are true:

- Seawater temperature is warm enough that crevice margin is thin.
- The part will be immersed or fouled for long periods.
- Cleaning access is poor.
- A shutdown or leak carries high consequence.
- The project specification requires PREN 40 or higher.

254 SMO can be a good alternative in desalination or heavy-wall fabrication where an austenitic route is easier. The important point is not brand loyalty between alloys; it is keeping enough margin after fabrication and geometry have taken their share away.

## Documentation Is Part of the Material Choice

Offshore buyers cannot rely on a simple ASTM A240 line when the service is severe. ASTM chemistry and mechanical properties matter, but they do not qualify the whole production route.

For duplex and super duplex, check whether the mill route is qualified where the project requires it, especially under NORSOK M-650. For sour service, ISO 15156 adds the constraints that actually govern acceptability: heat-treatment condition, hardness, H2S partial pressure, chloride, temperature, and weld HAZ limits.

This is where procurement mistakes become expensive. If the document package is not required at order stage, it may not exist when the EPC or class surveyor asks for it.

## A Cleaner Decision Rule

Use 316L for marine atmosphere where maintenance is believable. Start the review at 2205 for direct seawater splash when the project calls for that corrosion margin. Move to 2507 or 254 SMO for warm, submerged, fouled, or critical seawater service. Use ISO 15156-qualified material when H2S is part of the environment.

Marine and offshore stainless selection is not about choosing the strongest-sounding grade. It is about matching the zone, the geometry, and the paperwork before the part ever touches seawater.

File: site/content/blog/stainless-steel-for-pressure-vessels.md
---
title: "Why Can the Right Stainless Grade Still Fail Vessel Release?"
slug: stainless-steel-for-pressure-vessels
description: "For ASME pressure vessels, grade choice is only one part of release. Product-form SA spec, temperature range, heat treatment, and MTC wording all have to line up."
date: 2026-04-15
category: Standards & Compliance
author: "Jinling Metal"
reviewedBy: "Jinling Materials Engineering Team, Foshan"
publishedAt: "2026-04-15"
keywords:
  - ASME pressure vessel stainless
  - SA-240 vs A240
  - 304L 316L code temperature limit
  - EN 10204 3.1 MTC pressure vessel
  - ASME Section VIII grade selection
heroStats:
  - value: "SA route"
    label: "First check"
  - value: "temperature"
    label: "Second check"
  - value: "3.1 MTC"
    label: "release evidence"
---

# Why Can the Right Stainless Grade Still Fail Vessel Release?

A pressure-vessel order can specify 316L and still fail receiving inspection. The grade may be correct. The problem is often the route: wrong product-form standard, missing ASME SA wording, unclear heat treatment, or a certificate that the Authorized Inspector cannot accept.

For vessel work, stainless selection is a release chain as much as a metallurgy choice.

## Grade Is Only the First Gate

304L and 316L cover many moderate pressure-vessel duties. They weld well and have good corrosion resistance for a broad range of water, food, chemical, and process environments. But the grade name does not tell the whole code story.

The vessel team still has to check four things before ordering:

- service chemistry and chloride level
- design temperature and allowable stress route
- product form, such as plate, pipe, forging, or fitting
- certificate type, heat treatment, and traceability wording

If any one of these is wrong, the material can become unusable for code fabrication even when the chemistry looks acceptable.

## Product Form Decides the SA Specification

Do not order every component under the same stainless description. Plate, pipe, flanges, and fittings each need their own route.

| Component | Typical ASME route | What to check on the certificate |
|---|---|---|
| Plate, sheet, strip | SA-240 | grade, UNS, heat number, solution annealed condition |
| Pipe | SA-312 or SA-358 | seamless/welded route, NDE requirements, heat traceability |
| Forgings and flanges | SA-182 | forged condition, class, grade prefix such as F316L |
| Fittings | SA-403 | WP grade, heat treatment, forming route |

ASTM and ASME specifications can share chemistry. That does not mean an ASTM-only certificate will always clear ASME release. Many inspectors want the ASME SA designation shown explicitly, because that is what the quality plan and code package reference.

The safest PO wording is plain:

> "Material to be certified to ASTM A240 / ASME SA-240, dual-certified, EN 10204 Type 3.1 MTC, solution annealed condition stated."

Adjust the specification for pipe, flange, or fitting orders.

## Temperature Can Change the Grade Answer

Low-carbon grades are attractive because they reduce sensitization risk after welding. That does not make them the default for every temperature.

For elevated-temperature service, confirm the current ASME allowable-stress table before using 304L or 316L. Stabilized or high-carbon variants such as 321, 347, or 304H may be the cleaner code route, depending on temperature and design life. For chloride service, 316L may still be too lean if temperature, concentration, and stress combine. Duplex or higher alloy material may be needed.

For cryogenic service, austenitic stainless is usually suitable because it keeps toughness well, but the MTC and project specification still decide whether Charpy evidence is required.

The habit is simple: do not choose the grade from a corrosion table alone. Read it together with temperature, pressure, weld route, and the certificate package.

## What the MTC Must Prove

For pressure-vessel material, the MTC is not paperwork after the real work. It is part of the real work.

A useful certificate should show:

- producing mill and heat number
- exact grade and UNS number
- ASME SA specification, with the trade name treated as a helper rather than the release basis
- heat-specific chemical and mechanical results
- heat treatment condition, usually solution annealed for austenitic stainless
- certificate type required by the project, commonly an EN 10204 Type 3.1 style mill certificate when that document system is used, with 3.2 if the owner or sector requires third-party witness

If the certificate is weak, the shop may not be able to repair the problem locally. Retesting can help some gaps. Missing original certification or wrong specification route can delay the vessel by weeks.

## What Must Clear Before Cutting?

The best time to catch a vessel-material problem is before the plate is cut. Once material enters fabrication, every documentation weakness becomes harder to solve.

Use this release order:

1. Confirm the product-form SA specification.
2. Confirm grade, UNS, and any temperature-driven variant.
3. Confirm the heat treatment wording.
4. Confirm certificate type and traceability.
5. Confirm the inspector or owner accepts the document language.

That order keeps "316L" from becoming a false sense of safety. The right alloy still needs the right code route.

For certificate reading, see [how to read a mill test certificate](/knowledge-base/how-to-read-mill-test-certificate). For temperature-dependent material behaviour, use [stainless steel strength at temperature](/knowledge-base/stainless-steel-strength) before the purchase order is released.

File: site/content/blog/stainless-steel-grade-comparison.md
---
title: "Stainless Steel Grade Comparison: ASTM, EN, GB, JIS, and ISO Cross-Reference"
slug: stainless-steel-grade-comparison
description: "Cross-reference stainless grades across ASTM, EN, GB, JIS, and ISO, and see where equivalent names still hide chemistry, suffix, or certificate differences."
date: 2026-04-09
category: Material Basics
author: "Jinling Metal"
reviewedBy: "Jinling Materials Engineering Team, Foshan"
publishedAt: "2026-04-09"
keywords:
  - stainless grade cross reference
  - 304 EN 1.4301 equivalent
  - GB JIS ASTM stainless
  - 316L 1.4404 mapping
  - ISO 15510 stainless
heroStats:
  - value: "ASTM / EN / GB / JIS / ISO"
    label: "Standards covered"
  - value: "Chemistry windows differ"
    label: "Verify actual heat per MTC"
  - value: "ISO 15510:2022"
    label: "International cross-reference base"
heroImage: "/images/blog/grade-cross-reference-hero.webp"
heroImageMode: "narrow"
---

# How Do Stainless Steel Grades Cross-Reference Across ASTM, EN, GB, JIS, and ISO?

**Short answer:** grade names can translate cleanly, but they are not proof by themselves. ASTM 304, EN 1.4301, GB 06Cr19Ni10, and JIS SUS304 point to the same commercial family. The actual order is still approved by chemistry window, suffix, product standard, certificate wording, and service condition.

Use cross-reference tables to speak the same language. Use the mill test certificate and the purchase order wording to decide whether the substitution is safe.

This page is intentionally not a full grade catalogue. It focuses on the grades that most often appear in stainless sheet, coil, plate, tube, and export sourcing work: 201, 304/304L, 316/316L, 430, and 2205 duplex.

---

## How to Use This Page

Start with three checks before reading any table:

1. **Match the exact suffix.** 304, 304L, 304H, 316, and 316L are not interchangeable just because the base number looks familiar.
2. **Check the heat against both standards.** A material can be close in trade language but still miss one limit in EN, ASTM, GB, or JIS.
3. **Tie the name to the application.** A near-equivalent grade may still be wrong for welding, chloride exposure, magnetic behavior, high temperature, or pressure service.

For document-level checks, the most useful companion article is [How to Read a Mill Test Certificate](/knowledge-base/how-to-read-mill-test-certificate).

## Core Working Map

This compact map is enough for most commercial comparisons. If the project involves pressure equipment, sour service, food contact, or a regulated design code, do not stop at the trade name.

| Buying name | Names to verify on the drawing or MTC | Use and approval note |
|---|---|---|
| 201 | UNS S20100 / EN 1.4372 / GB 12Cr17Mn6Ni5N / SUS201 | Indoor decorative and budget trim only; do not let it pass as a casual 304 substitute. |
| 304 / 304L | S30400 or S30403 / 1.4301 or 1.4307 / 06Cr19Ni10 or 022Cr19Ni10 / SUS304 or SUS304L | General fabrication, kitchen equipment, and inland architecture; check L-grade, weld route, and EN sulphur limits. |
| 316 / 316L | S31600 or S31603 / 1.4401 or 1.4404 / 06Cr17Ni12Mo2 or 022Cr17Ni12Mo2 / SUS316 or SUS316L | Chloride margin, food, and marine-adjacent work; verify Mo range, L-grade, and dual certification. |
| 430 | S43000 / EN 1.4016 / GB 10Cr17 / SUS430 | Appliances, elevator decoration, and dry interiors; confirm magnetic behavior and lower corrosion reserve are acceptable. |
| 2205 duplex | S31803 or S32205 / EN 1.4462 / GB 022Cr23Ni5Mo3N | Higher strength, tanks, brine, and chloride service; state S32205 when the tighter chemistry is required. |

The table should be read as a buying map, not as a substitute for the standard. It tells you which names belong in the same conversation; it does not prove that a specific heat meets every limit.

## Where Standards Can Diverge

Most mistakes happen in the quiet spaces: sulphur, carbon, molybdenum, nitrogen, or the exact UNS suffix. These differences are small on paper but serious when a bank, inspector, or project engineer reviews the documents.

| Check point | Where the difference appears | Why it matters |
|---|---|---|
| 304 vs EN 1.4301 | EN can be tighter on sulphur and slightly different on chromium limits | A heat that looks like 304 in trade language still needs EN confirmation |
| 304L vs 304 | Carbon limit changes the welding risk | Welded assemblies normally need the L-grade or a documented equivalent route |
| 316L vs EN 1.4404 | Mo, Ni, sulphur, and certificate wording must all line up | "316L" on an offer is not enough for an EN drawing |
| S31803 vs S32205 | Both are sold as 2205, but S32205 has tighter chemistry | Duplex orders should state the required UNS grade clearly |

If the drawing says EN 1.4404 and the offer says ASTM 316L, the right question is not "are they similar?" The right question is "does this heat and certificate meet both sets of requirements?"

## Decision by Application

Grade equivalence only matters after the service condition is clear. This is the simpler decision path we use before going into full chemical comparison.

| Service condition | Sensible starting point | Upgrade trigger |
|---|---|---|
| Dry decorative interiors | 430 or 304 | Choose 304 when forming, non-magnetic behavior, or better corrosion reserve matters |
| General fabrication | 304 / 304L | Use 304L when welding is central to the assembly |
| Kitchen and food equipment | 304 / 304L | Move to 316L for salt, acidic cleaning, or more aggressive food media |
| Coastal or chloride exposure | 316L | Move to 2205 or higher alloy when chloride, temperature, or stress rises |
| Tanks, pressure, or brine service | 316L or 2205 | Let the design code and corrosion review decide the final grade |

For kitchen decisions, see [304 vs 430 for Kitchen Equipment](/knowledge-base/304-vs-430-kitchen-equipment). For chloride-driven upgrades, see [PRE Value Guide](/knowledge-base/pre-value-stainless-steel-selection).

## What to Put on the Purchase Order

A clean PO prevents both technical and documentary disputes. A useful line includes:

1. Trade grade and exact standard designation.
2. Product standard and delivery condition.
3. Certificate type and dual-certification requirement.
4. Any extra condition: finish, tolerance, PMI, NACE, food-contact declaration, or inspection hold point.

Example:

> 316L stainless steel plate per ASTM A240/A240M UNS S31603 and EN 10088-2 1.4404, dual-certified on one EN 10204 Type 3.1 MTC.

This wording gives the mill, trader, buyer, inspector, and bank the same strings to verify. It also avoids the common letter-of-credit problem where the material is technically acceptable but the documents do not match the PO language.

## Common Mistakes to Avoid

**Mistake 1: Accepting a familiar grade name without the suffix.** "304" and "304L" may both appear in the same discussion, but welded equipment usually needs the lower-carbon route documented.

**Mistake 2: Treating 201 as a cheaper 304.** 201 can be useful for controlled indoor decorative work, but it should not be presented as the same corrosion-resistance class as 304.

**Mistake 3: Calling every 2205 heat equivalent.** If the project requires S32205, do not accept S31803-only paperwork without engineering approval.

**Mistake 4: Letting internal links replace the decision.** A cross-reference page should guide the buyer to the right next check, not force them through a wall of grade pages.

## FAQ

**Is ISO 15510 enough for ordering stainless steel?** No. ISO 15510 is a cross-reference and composition reference. A real order still needs the product standard, delivery condition, certificate route, and any project-specific requirements.

**Is EN 1.4307 the same as ASTM 304L?** Functionally close, but not automatically identical for procurement. Confirm the actual heat against both standards and require dual certification when both names matter.

**Does JIS SUS304 mean the same thing as ASTM 304?** It usually points to the same commercial grade family. The final approval still depends on the chemistry values, product standard, and MTC wording.

**What should I do when two standards are both required?** Put both names on the PO and require one MTC that lists both standards. This is usually cleaner than asking the supplier to explain equivalence after the shipment is finished.

## Bottom Line

Cross-reference names help teams talk faster. They do not replace verification.

For everyday purchasing, compare the buying name, exact suffix, chemistry window, and certificate route first. Only then decide whether ASTM, EN, GB, JIS, or ISO language can safely travel across the order without creating a technical or documentary dispute.
