Repository: Blacktiger827/jinling-new-website

File: site/content/blog/stainless-steel-moq-trial-order.md
---
title: "What Makes a Stainless Trial Order Worth Running?"
slug: stainless-steel-moq-trial-order
description: "A useful stainless trial order tests the real buying route: grade, finish, processing, document pack, packing, and communication. MOQ depends on that route, not a universal tonnage number."
keywords:
  - stainless steel MOQ
  - stainless steel trial order
  - minimum order quantity stainless steel
  - small stainless steel order
  - mixed container stainless steel
  - custom stainless steel MOQ
  - stainless steel order quantity
date: 2026-04-21
category: Procurement & Sourcing
author: "Jinling Metal"
reviewedBy: "Jinling Materials Engineering Team, Foshan"
heroStats:
  - label: "Trial order"
    value: "Route test"
  - label: "MOQ"
    value: "Spec-driven"
  - label: "Mixed container"
    value: "Useful, not magic"
heroImage: "/images/blog/trial-order-route-test-hero.webp"
heroImageMode: "narrow"
---

# What Makes a Stainless Trial Order Worth Running?

There is no honest universal MOQ for stainless steel. A stock 304 sheet order, a polished mirror order, a slit coil order, and a sanitary tube order do not have the same minimum.

A good trial order is not the smallest quantity a supplier will tolerate. It is the smallest order that tests the route you will actually buy later.

## What MOQ Really Depends On

| Route | Why the minimum changes |
|---|---|
| stock sheet, coil, bar, or tube | supplier can pull from existing inventory |
| slit or cut-to-length material | line setup and packing must be justified |
| polished, mirror, AFP, or PVD finish | sample approval, film, and finish release add cost |
| non-stock grade or size | mill run or sourcing minimum controls the order |
| mixed container | loading plan and document pack become the real constraint |

When a supplier says "no MOQ", it usually means there is no single tonnage floor for standard stock. It does not mean every custom route can be bought cheaply in tiny lots.

## What a Trial Should Test

A serious trial order should test:

- whether the supplier understands the specification
- whether the finish matches the approved sample
- whether MTC and origin documents arrive correctly
- whether packing survives export handling
- whether communication is calm when something small changes

If the trial skips the finish, document, and packing requirements that will matter in volume, it only proves that a small quantity can be shipped. That is not enough.

## Do Not Test a Different Order

A trial should not quietly change the route to make the minimum easier. If the volume order will use AFP film, export crate packing, final MTC review, and mixed-container labels, the trial should include those steps or clearly state that it is only a surface sample.

The danger is false confidence. A cheap trial pulled from easy stock can make both sides feel ready, then the real order fails at the first custom finish, document, or packing requirement.

## When a Small Order Is a Bad Order

Small orders become bad when they force the supplier to use leftover stock, change the process route, or ship with a document pack different from the future volume route.

For example, a 50 kg sample of polished sheet does not prove a 10 tonne mirror order will match lot-to-lot. A few pieces of sanitary tube do not prove the full inspection path unless the same weld, polish, test, and document route is used.

## PO Wording

Write the trial as a route test:

> "Trial order to follow future volume route: grade, finish, processing, MTC, packing, labels, loading photos, and document pack to match expected repeat order."

If the goal is only visual approval, say that too. A sample trial and a supply-chain trial are different animals.

For evidence before the order, see [samples, MTC, and certificate of origin](/knowledge-base/stainless-steel-samples-mtc-certificate-of-origin). For packaging proof, use [export packaging and container loading](/knowledge-base/stainless-steel-export-packaging-container-loading).

File: site/content/blog/stainless-steel-passivation-guide.md
---
title: "When Does Stainless Steel Need Passivation?"
slug: stainless-steel-passivation-guide
description: "Passivation should be a release step after welding, grinding, machining, or carbon-steel contact. How to choose the route, avoid false fixes, and verify the surface."
date: 2026-04-06
category: Surface Treatment
author: "Jinling Metal"
reviewedBy: "Jinling Materials Engineering Team, Foshan"
heroStats:
  - label: "Timing"
    value: "After final fabrication"
  - label: "What it removes"
    value: "Free iron"
  - label: "What comes first"
    value: "Heat tint removal"
---

# When Does Stainless Steel Need Passivation?

Passivation is not a beauty step at the end of production. It is the release step that cleans the surface after fabrication, especially when welding, grinding, machining, forming, or carbon-steel handling has disturbed the passive film.

The common mistake is asking whether the stainless "already passivates in air." It does, if the surface is clean. Fabrication often leaves the surface not clean. Free iron, abrasive residue, fingerprints, weld tint, and shop contamination can all sit between the alloy and the oxygen it needs.

## What Passivation Can and Cannot Do

Passivation removes free iron and helps rebuild a chromium-rich surface. It does not remove heavy weld scale, deep heat tint, paint, oil, or the chromium-depleted layer under a colored weld oxide.

| Surface condition | Is passivation enough? | Better route |
|---|---|---|
| Free iron from tooling or handling | Yes, after pre-cleaning | Citric or nitric passivation |
| Light machining marks on clean stainless | Usually yes | Clean, passivate, verify |
| Weld heat tint, gold to blue | No | Pickle or mechanically remove tint, then passivate |
| Grease, paint, polishing compound | No | Degrease first, then passivate |
| Chloride pitting already active | No | Diagnose grade/environment, then repair or replace |
| Wrong grade for seawater or brine | No | Upgrade alloy; passivation cannot create missing molybdenum |

This boundary matters. A passivated wrong surface can look acceptable at shipment and still fail early in service.

## When to Specify It

Specify passivation when the part has been welded, cut, ground, machined, stamped, or handled around carbon steel. Also specify it when the service is hygienic, coastal, pharmaceutical, food-contact, chloride-bearing, or audit-sensitive.

For decorative sheet that ships as-finished and is not fabricated later, the mill finish may be enough. For anything cut, welded, or assembled after delivery, the final service surface is created by the fabricator, not by the mill. That final surface is the one that should be cleaned and verified.

## Citric or Nitric?

Both can work when the process is controlled. Citric acid is often preferred because waste handling is easier and operator exposure is lower. Nitric acid remains common where legacy specifications require it or where the shop has a validated route for the grade family.

The decision should be based on the grade, contamination level, customer specification, and verification method. It should not be chosen because one acid sounds stronger. Over-aggressive chemistry can attack sensitive grades or leave a dull, uneven surface.

## The Order Matters More Than the Brand of Acid

A clean passivation route usually looks like this:

1. Finish fabrication: cutting, welding, forming, grinding, assembly.
2. Pre-clean: remove oil, grease, polishing compound, fingerprints, and dirt.
3. Pickle only where heat tint or oxide scale is present.
4. Passivate with the specified chemistry and contact time.
5. Rinse thoroughly and dry without recontamination.
6. Verify with the agreed test.

Passivating before welding is a false comfort. The weld destroys the local surface condition and creates a new heat-affected zone. If the service face changes after passivation, the release step needs to follow that change.

## How to Verify the Surface

For routine work, a water-break test and ferroxyl or copper-sulfate spot test are usually more useful than a long certificate with no inspection. The point is simple: prove that free iron is gone and the surface is clean enough to rebuild its passive film.

For critical aerospace, pharmaceutical, or offshore parts, the governing specification may require more formal verification. Follow the project document, but do not let paperwork replace the basic question: was the final surface actually cleaned, rinsed, and protected from recontamination?

## What to Put on the Order

Use a short, explicit note rather than "passivate if needed":

> Passivate after final fabrication and cleaning. Remove visible heat tint before passivation. Verify free-iron removal by agreed field test. Protect from carbon-steel contact after release.

That sentence prevents many arguments. It names the timing, the heat-tint boundary, the verification step, and the handling discipline after passivation.

## Use Passivation for the Right Problem

Passivation is valuable when it is used for the right problem: a contaminated or freshly worked stainless surface that needs its passive film restored. It is not a substitute for pickling, grade selection, or crevice redesign.

If the part will enter chloride, food, pharmaceutical, coastal, or visible architectural service, treat passivation as part of the specification rather than a cleanup favor from the shop.

File: site/content/blog/stainless-steel-payment-terms-risk-control.md
---
title: "Which Payment Terms Actually Control Stainless Order Risk?"
slug: stainless-steel-payment-terms-risk-control
description: "Payment risk in stainless imports is controlled before deposit: specification, supplier identity, document timing, inspection points, packing evidence, and balance-release rules."
date: 2026-04-21
category: Procurement & Sourcing
author: "Jinling Metal"
reviewedBy: "Jinling Sales & Documentation Team, Foshan"
publishedAt: "2026-04-21"
keywords:
  - stainless steel payment terms
  - 30 70 deposit stainless
  - Bill of Lading payment stainless
  - LC payment stainless steel
  - stainless steel risk control
heroStats:
  - value: "Before deposit"
    label: "Control window"
  - value: "Balance"
    label: "Tie to evidence"
  - value: "Terms"
    label: "Follow trust"
heroImage: "/images/blog/payment-risk-release-route-hero.webp"
heroImageMode: "narrow"
---

# Which Payment Terms Actually Control Stainless Order Risk?

Payment terms matter, but they are rarely the first thing that protects a stainless order. The first protection is a purchase order that leaves less room for surprise.

A 30/70 split can be safe on a defined route and dangerous on a vague route. The difference is what the buyer confirms before the deposit leaves.

## What to Confirm Before Deposit

Confirm these items before paying:

- supplier legal entity and verified bank details
- exact grade, standard, thickness, tolerance, finish, and quantity
- sample or reference route for visible finishes
- MTC and document-pack expectation
- packing method and loading-photo requirement
- inspection hold point, if any
- HS code and origin route where customs risk matters

If those items are still "to be confirmed later", the payment term is doing too much work.

## Match Terms to Order Risk

| Order situation | Safer control |
|---|---|
| first order with standard stock | deposit plus balance against agreed evidence |
| visible finish or processed material | sample approval before production release |
| high-value or new supplier | inspection hold or LC discussion |
| custom route or origin-sensitive order | document review before booking |
| repeat proven route | more flexible terms can be discussed |

Open account terms usually come after the route is proven. They should not be used to compensate for weak supplier screening.

## What Should Release the Balance?

The balance should be tied to evidence, not a calendar date alone. Useful evidence includes final MTC, packing list, loading photos, inspection release if agreed, export licence reference where applicable, and B/L copy once shipped.

One extra habit is worth keeping: if bank details change after the proforma invoice, pause. Verify the change through the original contact route before any second payment leaves.

## When Stricter Terms Help

An LC, inspection hold, or staged balance release can help when the supplier is new, the shipment is high value, the product is custom, or the destination has strict customs paperwork. But stricter terms are not a cure for a vague specification.

If the PO does not define finish, tolerance, document pack, and packing evidence, even a strict payment structure may only delay the argument.

For visible or damage-sensitive material, loading photos are not decoration. They show whether the goods left in the agreed packing condition.

## PO Wording

Use wording like:

> "Deposit payable after PO, sample/document route, and bank details are confirmed. Balance payable against final MTC, packing list, loading photos, and B/L copy, with export licence reference where applicable."

That sentence will not solve every dispute, but it moves the risk conversation to the right place: before the order is released.

For pre-order documents, use [samples, MTC, and certificate of origin](/knowledge-base/stainless-steel-samples-mtc-certificate-of-origin). For packing evidence, see [export packaging and container loading](/knowledge-base/stainless-steel-export-packaging-container-loading).

File: site/content/blog/stainless-steel-pickling-passivation-specs.md
---
title: "Stainless Steel Pickling and Passivation Specs: What Should You Write?"
slug: stainless-steel-pickling-passivation-specs
description: "Pickling removes scale and heat tint. Passivation restores a clean chromium-rich surface after that scale is gone. What to write into the process note, route card, or PO."
keywords:
  - stainless steel pickling passivation
  - HNO3 HF pickling solution
  - ASTM A967 passivation
  - stainless steel surface treatment
  - pickling bath parameters
  - passivation process control
  - duplex stainless steel pickling
  - citric acid passivation
  - ferroxyl test stainless steel
  - stainless steel post-weld treatment
date: 2026-04-06
category: Surface Treatment
author: "Jinling Metal"
reviewedBy: "Jinling Materials Engineering Team, Foshan"
heroStats:
  - label: "Rinse release"
    value: "Clean enough to dry"
  - label: "Immersion route"
    value: "Method before minutes"
  - label: "Ferroxyl pass threshold"
    value: "No blue spots"
---

# Stainless Steel Pickling and Passivation Specs: What Should You Write?

Pickling and passivation are often named together, but they do different jobs.

**Pickling removes scale, heat tint, embedded iron, and chromium-depleted surface layers. Passivation helps a clean stainless surface rebuild a stable chromium-rich film.** Passivation cannot remove heavy oxide. Pickling is too aggressive to use as a casual cleaning step.

If the process note only says "pickle and passivate," the supplier still has to guess the chemistry, sequence, acceptance test, and documentation. That is where surface-treatment disputes usually begin.

## Pickling vs Passivation

| Process | What it removes | Typical use | What it cannot do |
|---|---|---|---|
| Pickling | Heat tint, weld scale, oxide, iron contamination | Welded parts, hot-worked surfaces, visible oxide | It is not a cosmetic polish and can dull decorative finishes. |
| Passivation | Free iron and light contamination after cleaning | Machined parts, clean sheet, finished components | It cannot dissolve thick heat tint or mill scale. |
| Mechanical polishing | Scratches, roughness, visual defects | Decorative and hygienic surfaces | It can smear contamination if not followed by cleaning/passivation. |
| Electropolishing | Micro-peaks, light embedded contamination | Pharma, high-purity, premium hygienic work | It does not replace correct welding or root shielding. |

The safe sequence is always: remove the defect first, then passivate the cleaned surface.

## When Each Treatment Is Needed

| Situation | Sensible route |
|---|---|
| Lightly machined 304 or 316L, no weld scale | Clean, degrease, passivate. |
| Welded sheet with straw or brown heat tint | Pickle the weld zone, rinse, then passivate. |
| Blue or black weld oxide | Rework or pickle aggressively, then verify surface recovery. |
| Decorative No.4, hairline, or mirror panel | Avoid blanket pickling unless the visual effect is tested first. |
| Sanitary tube or food-contact weld | Remove tint, passivate, then inspect Ra and visual cleanliness. |
| Duplex 2205 fabrication | Use controlled pickling and strict time/temperature control; over-pickling can attack phase balance at the surface. |

For weld-specific treatment decisions, see [post-weld treatment for stainless steel](/knowledge-base/post-weld-treatment-stainless-steel).

## What to Put on the Route Card

A route card should define the condition to be treated and the acceptance basis. The chemistry belongs to the approved process procedure, but the purchase or inspection document should still be clear enough to release against.

Use language like this:

> Weld heat tint to be removed from product-contact surfaces. Pickle only affected weld/HAZ areas where visible oxide remains. Rinse to conductivity below 50 µS/cm. Passivate per ASTM A967 or agreed equivalent. Final surface: no visible heat tint, no free-iron indication on ferroxyl test, no acid residue, no staining after dry inspection.

That tells the supplier the goal without inviting uncontrolled acid work across the whole product.

## The Inspection Points That Matter

After treatment, inspect the surface in four layers:

- **Visual:** no blue/black tint, no scale, no acid streaks, no etched patches on visible surfaces.
- **Cleanliness:** no grinding dust, carbon-steel contamination, oil, adhesive residue, or trapped slurry.
- **Free iron:** ferroxyl or equivalent test where contamination risk is high.
- **Documentation:** method, batch, time, temperature range, rinse result, inspector sign-off.

If the part is for food, dairy, pharmaceutical, or high-chloride service, visual acceptance alone is not enough. The surface may look clean while the weld zone still carries the wrong chemistry.

## What Not to Over-Specify

Do not demand pickling just because stainless was welded. If the weld was made with good shielding, light tint, and controlled handling, local passivation may be enough. Blanket pickling can create cosmetic mismatch, dull a finish, or cause unnecessary rework on polished panels.

Also do not use passivation as a repair word. Passivation will not fix:

- deep scratches
- rough weld roots
- incomplete fusion
- embedded scale under oxide
- wrong filler metal
- a grade that is under-alloyed for chloride service

Surface treatment protects good fabrication. It does not rescue bad fabrication.

## Pickling and Passivation Shortcut

Use pickling when something unwanted is physically on or in the surface. Use passivation after the surface is clean enough to rebuild its passive film. Specify the sequence, treated area, acceptance test, and document record. That is the difference between a real surface-treatment instruction and a line item that only sounds technical.

File: site/content/blog/stainless-steel-protective-film-selection-guide.md
---
title: "How to Choose Protective Film for Stainless Steel"
slug: stainless-steel-protective-film-selection-guide
seoTitle: "Stainless Steel Protective Film: Buyer's Guide"
description: "Choose stainless steel protective film by finish, laser process, sheet thickness, storage and removal. Compare five film options and prepare a clearer RFQ."
date: 2026-10-16
category: Finish & Fabrication Guides
author: "Jinling Metal"
publishedAt: "2026-10-16"
keywords:
  - protective film for stainless steel
  - stainless steel protective film
  - laser protective film for stainless steel
  - protective film for stainless steel sheets
  - Novacel Nitto POLIFILM comparison
  - stainless steel protective film selection
heroImage: "/images/blog/stainless-steel-protective-film/stainless-steel-protective-film-processing-line.jpg"
heroImageMode: "narrow"
---

# How to Choose Protective Film for Stainless Steel

When you order [stainless steel sheets](/products/stainless-steel-sheet), think about when the protective film will come off. Will it be removed on arrival, left on during laser cutting, or kept in place through bending and installation? That decision gives you a useful starting point for choosing the film.

For material that will be laser cut with the film attached, the choice depends on the sheet finish, steel thickness, cutting process and later forming operations. The film needs to stay in place during processing and peel away without spoiling the surface you paid for.

This guide compares five options available through Jinling: Novacel 4236, Novacel 4228, Novacel 4318, Nitto 511M10P and POLIFILM PF584 (100). The comparison focuses on published laser-film grades and explains where each belongs on a buyer's shortlist.

## Five Protective Films at a Glance

| Film option | Published thickness | Manufacturer's adhesion category | Useful starting point |
|---|---|---|---|
| Novacel 4236 | 60 µm | High | The 4236RET variant is listed for protection of the sheet underside |
| Novacel 4228 REF | 100 µm | Very High | Broad stainless steel finish coverage for fibre and CO₂ laser cutting |
| Novacel 4318 | 75 µm | Medium | The 4318REM variant is listed for glossy finishes on sheets below 1 mm |
| Nitto FIBERGUARD 511M10P Light | 100 µm total thickness | Medium | Stainless steel laser cutting up to 2 mm; check the heavy-forming restriction |
| POLIFILM PF584 C S | 80 and 100 µm versions | High | Broad stainless steel finish coverage for fibre and CO₂ laser cutting |

A quotation may shorten a reference to “4228” or “PF584 (100).” Match it to the complete supplied product code before ordering. In particular, the underside and thin-sheet applications above refer to **4236RET** and **4318REM** in the Novacel laser-film range; the POLIFILM data refer to **PF584 C S**.

Thickness and adhesion labels help identify a product. They do not provide a shared performance ranking across brands: Nitto reports total thickness, and “High” and “Medium” are each manufacturer's categories.

![Novacel-printed protective film on a stainless steel coil on a processing line](/images/blog/stainless-steel-protective-film/novacel-film-covered-stainless-steel-coil.webp)

## Which Film Should You Choose?

### For thin, glossy stainless steel sheets

**Start by considering Novacel 4318REM when the sheet is below 1 mm.** Novacel specifically lists that variant for glossy finishes on thin sheets.

For example, a 0.8 mm glossy panel intended for laser cutting fits that published application description. Film removal deserves attention on such a thin part: POLIFILM also identifies unwanted bending during peeling as a concern in thin-sheet applications. Include peeling in the trial, alongside the cut itself.

### For laser cutting across several surface finishes

**Novacel 4228 REF and POLIFILM PF584 C S are useful candidates for a broader finish range.** Both manufacturers list broad stainless steel finish coverage. This makes them relevant options when your orders include different finishes, rather than one thin, glossy product.

The published information gives you a reason to shortlist both. To choose between them, compare cutting, adhesion and peeling on your own material. The available data do not establish which brand will perform better on a particular production line.

### For protection on the underside of the sheet

**Consider Novacel 4236RET for the bottom face.** This is a specific application identified by Novacel, and a more useful selection clue than the 60 µm thickness alone.

Specify the film on each face separately. A decorative front face and the underside resting on the cutting bed serve different roles; the purchase order should make clear which film goes where.

### For stainless steel laser cutting up to 2 mm

**Nitto 511M10P Light is a candidate within that published thickness range.** Its technical sheet covers both fibre and CO₂ laser cutting. Two details affect the buying decision: Nitto advises against heavy forming because of possible visual imprints, and recommends waiting one week after lamination to reach ideal adhesion for laser cutting.

That waiting period matters if your fabricator plans to laminate and cut immediately. Discuss the production schedule before choosing the film. These details are specific to the 511M10P technical sheet.

## How Does the Surface Finish Change the Choice?

The finished appearance should guide what you inspect during a film trial.

For [8K mirror stainless steel](/surfaces/stainless-steel-8k-mirror-finish), examine the exposed surface for haze, scratches, adhesive traces and pressure marks. Use consistent lighting so small changes are easier to see.

For [No.4 brushed stainless steel](/surfaces/stainless-steel-no4-brushed-finish) and [hairline stainless steel](/surfaces/stainless-steel-hairline-finish), use a sample with the finish and grain direction you intend to buy. Check that the film stays attached through processing and that the surface appearance remains acceptable after removal.

For repeat deliveries, agree how the uncovered steel should [match the retained surface reference](/knowledge-base/stainless-steel-finish-variation-between-batches).

For [AFP-coated stainless steel](/surfaces/stainless-steel-afp-finish), include the actual coating in the trial. A manufacturer's broad stainless steel finish description does not settle compatibility with every coating system. Inspect both film adhesion and the coating after peeling.

![Stainless steel sheet and a Nitto-printed protective film roll on processing equipment](/images/blog/stainless-steel-protective-film/nitto-film-stainless-steel-processing.webp)

## Will the Film Suit Your Cutting and Forming Process?

Tell the supplier whether you use fibre or CO₂ laser cutting, the steel thickness, and what happens after cutting. A panel that is cut and lightly folded presents a different selection question from a part that will be deeply drawn.

If heavy forming or deep drawing is involved, select for that operation as well. Nitto's restriction above is one concrete example; Novacel also offers a separate deep-drawing film range. Laser compatibility alone does not answer the forming question.

If you intend to peel the film before cutting, explain that too. Your selection can then focus on the handling, storage and removal stages the film will actually experience.

## Is a Thicker or Stronger-Adhesion Film Always Better?

A 100 µm film is not automatically the right upgrade from a 60 or 75 µm option. In this comparison, the products have different application descriptions: 4236RET is identified for underside protection, while 4318REM is identified for thin, glossy sheets.

Adhesion also serves a purpose. The film must resist lifting during the intended operation, while remaining suitable for removal from the finished part. Choose against those two outcomes rather than treating the strongest adhesion label as the winner.

For purchasing, compare the price of a defined film application. Include any effect on processing schedules, peeling and surface inspection. A lower film price offers little saving if the chosen combination creates extra work on the part.

## How Long Can You Leave the Film On?

Give the supplier a realistic timeline: application, processing, transport, storage and final removal. Mention sunlight or outdoor storage separately.

Keep three periods distinct: the storage life of an unused roll, the time the film stays on the sheet, and its permitted outdoor exposure. A statement about one does not establish the others.

For example, POLIFILM lists six-month UV resistance for PF584 C S with a Western European climate qualification. Nitto reports an accelerated weatherability test on BA steel in hours. Those are different measures; neither should be converted into a universal peeling deadline. Use the conditions for the supplied grade and your planned route.

![Surface roughness tester on a stainless steel sheet beside partly peeled protective film](/images/blog/stainless-steel-protective-film/stainless-steel-surface-roughness-check.webp)

## Test One Representative Sheet Before a Large Order

A useful trial follows the part through the operations that matter:

1. **Apply the proposed film to the intended finish.** Look for contamination, trapped air, wrinkles and lifted edges.
2. **Run the relevant cutting and forming operations.** Include small holes, corners or folds that are important to the part.
3. **Peel and inspect.** Check tearing, adhesive traces, pressure marks and changes in surface appearance. If removal will be delayed in production, include that delay in the trial plan.
4. **Keep the reference.** Record the film code, sheet finish, process settings and photographs so future orders can be compared with the approved sample.

This turns a general claim such as “good for stainless steel” into evidence for the material and process you are buying.

## What Should You Send with Your Enquiry?

You can make the first conversation useful with six details:

- Stainless steel grade, sheet thickness and size.
- Surface finish and any coating.
- The face or faces needing protection.
- Laser type and subsequent forming operations.
- Expected storage, outdoor exposure and removal timing.
- Any required film brand or complete product code.

Once a sample is approved, record the selected film and thickness for each face on the order. Include the sample reference and how any proposed substitution will be approved.

Jinling can provide the five film options discussed in this guide. When arranging [protective film application](/solutions/capabilities/protective-film), send your finish, sheet thickness and fabrication plan so the film can be considered alongside the stainless steel order. [Discuss your requirements with Jinling](/contact) to prepare a suitable shortlist.

File: site/content/blog/stainless-steel-samples-mtc-certificate-of-origin.md
---
title: "What Can You Really Check Before a Stainless Order?"
slug: stainless-steel-samples-mtc-certificate-of-origin
description: "Samples, MTCs, certificates of origin, packing evidence, and export licence references answer different questions. Ask for the right document at the right stage."
date: 2026-04-21
category: Procurement & Sourcing
author: "Jinling Metal"
reviewedBy: "Jinling Sales & Documentation Team, Foshan"
publishedAt: "2026-04-21"
keywords:
  - stainless steel sample request
  - preliminary mill test certificate
  - certificate of origin stainless
  - MTC before container booking
  - export document pack stainless
heroStats:
  - value: "Sample"
    label: "Surface check"
  - value: "MTC"
    label: "Heat evidence"
  - value: "COO"
    label: "Customs support"
---

# What Can You Really Check Before a Stainless Order?

Samples, MTCs, and certificates of origin do not prove the same thing. Treating them as one document pack is how buyers get a polite "yes" early and a messy argument later.

Ask each document to do its own job.

![Stainless steel sample surface check before order confirmation](/images/blog/samples-mtc-coo/stainless-steel-sample-surface-check-before-order.jpg)

## What Each Item Proves

| Evidence | What it can prove | What it cannot prove |
|---|---|---|
| physical sample | finish, feel, rough visual expectation | final heat, full-lot consistency, shipping condition |
| sample photos under agreed light | appearance route when shipping a sample is slow | exact lot match |
| preliminary MTC | recent or nominated heat chemistry | final shipped heat unless tied to the order |
| final MTC | actual heat and standard compliance | surface acceptance by itself |
| certificate of origin | customs and origin declaration support | grade or finish quality |
| loading photos | packing condition before container close | what happened after unloading |

The timeline matters. A supplier can show a sample and a recent MTC before order. A final MTC, packing list, bill of lading, and final origin document become real only when the shipment exists.

## Match the Names Across Documents

Document quality is more than receiving every file. The names and numbers have to agree. The grade on the PO should match the MTC. The heat number should match labels. The invoice description should not fight the customs code. The origin document should describe the actual shipped route.

If those details are checked only after the vessel sails, the buyer may have no clean way to fix the file before customs or customer QA asks questions.

![Stainless steel sample photos and document pack discussion before deposit](/images/blog/samples-mtc-coo/stainless-steel-sample-document-pack-discussion.jpg)

## What to Ask Before Deposit

Before the deposit, ask for:

- sample or sample photo set for the surface route
- recent MTC for the same grade and standard
- written confirmation of the expected document pack
- origin route and COO format where customs or tariff treatment matters
- packing method for the product form and finish
- export licence timing if the Chinese HS code is in the licence catalogue

This is not paperwork theatre. It tells you whether the supplier understands the order before money moves.

![Stainless steel loading photos and container packing evidence before shipment](/images/blog/samples-mtc-coo/stainless-steel-loading-photos-container-packing-evidence.jpg)

## Do Not Ask for Impossible Documents

Asking for "all final documents before order" sounds strict, but some final documents cannot exist yet. The better request is staged:

> "Before deposit: sample route, recent MTC preview, expected COO format, packing method. Before balance: final MTC, packing list, loading photos, export licence reference where applicable, and B/L copy."

That wording leaves less room for false certainty.

## When Documents Matter More Than Samples

For distributors, project buyers, and importers in tariff-sensitive markets, the document path may be more important than the sample. If the origin declaration, MTC heat number, invoice description, and customs code do not line up, a beautiful sample will not save the shipment.

For MTC review, see [how to read a mill test certificate](/knowledge-base/how-to-read-mill-test-certificate). For payment timing around documents, see stainless payment terms and risk control.

File: site/content/blog/stainless-steel-scratch-repair.md
---
title: "Can This Stainless Scratch Be Repaired, or Should the Panel Be Replaced?"
slug: stainless-steel-scratch-repair
description: "Scratch repair depends on finish and depth. Directional No.4 and hairline can sometimes be blended. Mirror, BA, 2B, and PVD usually need professional work or replacement."
keywords: ["stainless steel scratch repair", "how to fix scratches on stainless steel", "remove scratches stainless steel", "stainless steel surface repair"]
date: 2026-04-06
author: "Jinling Metal"
reviewedBy: "Jinling Materials Engineering Team, Foshan"
category: Surface Finish
heroStats:
  - label: "Repairable"
    value: "No.4 / HL"
  - label: "Risky"
    value: "mirror / BA / PVD"
  - label: "Depth check"
    value: "fingernail"
heroImage: "/images/blog/scratch-repair-hero.webp"
heroImageMode: "narrow"
---

# Can This Stainless Scratch Be Repaired, or Should the Panel Be Replaced?

The safest scratch repair starts with a hard stop: some stainless finishes can be blended locally, and some cannot.

Directional finishes such as No.4 and hairline can often absorb a shallow scratch if the repair follows the grain. Mirror, BA, 2B, and PVD usually do not forgive local hand work. A small scratch can become a larger visible repair zone.

## First Check the Finish

| Finish | Field repair outlook | Why |
|---|---|---|
| No.4 | often possible | grain hides careful blending |
| Hairline | possible but harder | grain must align precisely |
| 2B | poor | repair creates a new directional mark |
| BA | poor | local abrasion changes reflectance |
| Mirror | professional repolish or replacement | any dull spot changes the optical plane |
| PVD | replacement likely | coating cannot be patched invisibly |

If the finish is mirror, BA, or PVD and the panel is visible, stop early and ask whether replacement is cheaper than a bad repair. On mirror, the scratch may be smaller than the cloudy repair patch around it.

## Then Check Depth

Use the fingernail test.

- nail glides over the mark: surface mark, high chance of blending on No.4 or hairline
- nail catches slightly: repair may work on directional finishes
- nail catches clearly: professional grinding or replacement

Once the scratch has real depth, abrasive blending removes surrounding metal faster than it removes the defect. The repaired area grows and starts to look worse than the original mark.

## How to Repair Directional Finishes

Work only with the grain. Never use a circular motion on a brushed panel.

For No.4, start with the lightest abrasive that moves the mark, then step finer until the repair blends into the surrounding surface. For hairline, the final strokes must follow the original line very closely; even a small angle error can be visible.

Avoid steel wool, carbon-steel brushes, chlorine bleach, and coarse grinding discs. They either contaminate the surface or create marks that require full-panel refinishing.

## Do Not Forget Corrosion

Repair is more than visual. Abrasion removes the passive film and may leave embedded particles behind. For dry decorative interiors, the surface usually repassivates naturally. For food, pharma, coastal, or wet-cleaned service, passivation after repair should be part of the work instruction.

If the repaired area will face chloride or cleaning chemicals, document the repair and passivation route. Otherwise the first rust spot may appear exactly where the scratch was "fixed."

## Claim Evidence Before Repair

If the scratch may become a supplier claim, photograph the panel before touching it. Record whether the protective film was intact, where the scratch sits, and whether the mark is visible through the film.

If a mirror panel was scratched after film removal, the issue is often site handling, not factory finish. The evidence window closes quickly once the installer starts blending, polishing, or cutting.

For visible mirror, do not approve on-site polishing compound as a casual fix. A factory repolish may still be possible before fabrication. Once the panel is installed, replacement is often the cleaner answer.

For brushed-finish selection before the next order, see [No.4 vs hairline finish](/knowledge-base/no4-vs-hairline-finish). For mirror packing and damage prevention, see [mirror finish packaging](/knowledge-base/mirror-finish-packaging-scratch-prevention).
