Repository: Blacktiger827/jinling-new-website

File: site/content/blog/stress-corrosion-cracking-scc.md
---
title: "Why Does Stainless Crack in Chloride Service?"
slug: stress-corrosion-cracking-scc
description: "Stress corrosion cracking happens when tensile stress, chloride, and temperature overlap. Why 316L is still vulnerable, where duplex helps, and what to check before failure."
keywords:
  - stress corrosion cracking stainless steel
  - SCC stainless steel
  - chloride SCC austenitic
  - 304 316 SCC susceptibility
  - duplex 2205 SCC resistance
  - corrosion under insulation
  - SCC prevention
date: 2026-04-19
category: Corrosion & Protection
author: "Jinling Metal"
reviewedBy: "Jinling Materials Engineering Team, Foshan"
heroImage: "/images/blog/scc-chloride-hero.webp"
heroImageMode: "narrow"
---

# Why Does Stainless Crack in Chloride Service?

Chloride stress corrosion cracking is uncomfortable because the part may not look badly corroded before it leaks. A heat exchanger shell, welded pipe, or insulated line can run clean for years, then crack after temperature, chloride, or stress moves just far enough.

The mechanism needs three things at the same time: chloride, tensile stress, and a susceptible material at elevated temperature. Remove one of the three, and the cracking route closes. Ignore the overlap, and upgrading from 304 to 316L may only make the failure more expensive.

## The Three Conditions That Matter

| Condition | What counts in real projects | What to do first |
|---|---|---|
| Chloride | Process water, seawater, cleaners, cooling tower drift, wet insulation | Measure the actual chloride source, not the nominal fluid |
| Tensile stress | Service load, weld residual stress, cold work, thermal cycling | Reduce stress where possible; assume welds carry residual stress |
| Temperature | Often becomes serious above about 60 °C for austenitic stainless | Check maximum metal temperature, not the process average alone |

This is why SCC shows up in practical places: welded heat exchangers, hot chloride piping, evaporators, coastal process equipment, and stainless lines under wet insulation.

## Why 316L Does Not Solve It

[316L](/grades/316l-stainless-steel) improves pitting resistance because molybdenum helps the passive film resist chloride attack. That is useful, but it is not the same as chloride SCC resistance.

304 and 316L are both austenitic. Once hot chloride and tensile stress are present, both remain susceptible. The failure may initiate at a pit or weld toe, but the crack growth is controlled by the stress-corrosion mechanism, not by ordinary surface rust.

If the service is hot and chloride-bearing, do not let "marine grade" language hide the SCC question.

## Why Duplex Helps

Duplex stainless such as [2205](/grades/2205-duplex-stainless-steel) carries a mixed austenite-ferrite microstructure. The ferrite phase interrupts crack propagation and gives duplex grades much better resistance to chloride SCC than fully austenitic 304 or 316L.

That is why duplex often becomes the default for hot chloride service where temperature cannot be lowered and chloride cannot be removed. Ferritic grades can also resist chloride SCC, though they may not meet the strength, toughness, weldability, or corrosion requirements of every job.

## Corrosion Under Insulation Is a Common Trap

Wet insulation can quietly supply all three SCC conditions. The pipe is hot, chloride is trapped and concentrated, and weld or service stress is already present. The outside of the jacket may look normal while the stainless underneath is cracking.

For insulated stainless lines in coastal, chemical, or cooling-tower areas, the material choice and insulation system should be reviewed together. Better cladding and vapor barriers reduce risk. They do not make an under-specified alloy equivalent to the right one.

## Prevention That Actually Changes the Risk

- Lower the metal temperature if the process allows it.
- Remove or reduce chloride through water treatment, cleaning chemistry control, or insulation selection.
- Reduce tensile stress by design, fabrication discipline, and stress-relief routes where applicable.
- Avoid sharp notches, bad weld profiles, stagnant pockets, and wet insulation traps.
- Move to duplex or another qualified alloy when the three SCC conditions cannot be separated.

Passivation helps general surface condition. It does not remove the SCC mechanism when chloride, stress, and temperature remain.

## Do the SCC Check Before the PO

SCC is not random bad luck. It is a threshold problem. A small temperature rise, a small chloride source, and residual weld stress can become enough once they arrive together.

If austenitic stainless is carrying stress in chloride service above roughly 60 °C, ask the SCC question before the purchase order is closed. It is much easier to choose duplex on paper than to explain a clean-looking cracked pipe after startup.

File: site/content/blog/super-finish-vs-316l-upgrade-when-passivation-beats-alloy.md
---
title: "Should You Upgrade to 316L, or Fix the Surface First?"
description: "When 304 panels stain early, the answer is not always a 316L upgrade. For visible architectural and equipment surfaces, a passivation-enhanced Super Finish may solve surface-driven corrosion more economically."
slug: super-finish-vs-316l-upgrade-when-passivation-beats-alloy
date: 2026-04-25
category: Surface Finish
author: "Jinling Metal"
reviewedBy: "Jinling Surface Engineering Team, Foshan"
publishedAt: "2026-04-25"
keywords:
  - Super Finish stainless steel
  - 304 vs 316L upgrade
  - passivation corrosion resistance
  - 6x corrosion resistance ASTM
  - architectural stainless coastal
heroStats:
  - value: "Super Finish reserve"
    label: "Passivated No.4 / HL route"
  - value: "304 base"
    label: "No alloy upgrade"
  - value: "Not seawater service"
    label: "Alloy still leads there"
---

# Should You Upgrade to 316L, or Fix the Surface First?

When 304 stains too early, the reflex is to move the next order to 316L. Sometimes that is the right call. Sometimes it is an expensive way to avoid asking a sharper question: did the alloy fail, or did the surface fail?

Visible architectural panels, kitchen fronts, elevator interiors, hospital furniture, and decorative equipment often fail from surface contamination, weak passivation, aggressive cleaning residue, or chloride sitting in a brushed grain. If the attack is surface-driven and the environment is not true immersion, a better engineered surface may solve the problem before the alloy has to change.

## What Super Finish Is

Super Finish is a passivation-enhanced No.4, hairline, or satin-brushed surface. The appearance stays in the same visual family. The difference is the finishing control behind it: cleaner polishing, tighter handling, and a passivation route tuned to a textured visible surface.

The aim is simple. Keep the look buyers want, but reduce the weak surface sites where tea staining and early pitting normally begin.

## How to Read the Six-Times Claim

Jinling's Super Finish route is marketed as giving up to six times the corrosion-resistance reserve compared with the base-material benchmark used in Jinling's ASTM, BS, and JIS reference comparisons. That is a useful claim, but it has a narrow job: it describes a controlled surface route, not a promise that every 304 panel will last six times longer on every site.

The claim belongs only when the substrate, brushing route, passivation, protective film, handling, and service exposure are all kept inside the agreed release condition. It does not replace the right grade for immersion, trapped brine, hot chloride, welded critical assemblies, or unknown cleaning chemistry.

## When the Surface Route Makes Sense

| Project condition | Super Finish on 304 can make sense | 316L or higher is safer |
|---|---|---|
| Coastal air on visible panels | Yes, if not splash or immersion | Yes for harsher C4/C5 exposure |
| Kitchen or public interior with cleaning chemicals | Often yes | If chlorides are heavy or hygiene spec requires it |
| Tea staining on decorative brushed panels | Often yes | If pitting is deep or environment is severe |
| Direct seawater splash | No | 2205 or higher should be reviewed |
| Process chloride, brine, CIP loops | No | 316L, duplex, or higher by chemistry |
| Welded critical assemblies | Only if finish can be restored after fabrication | Alloy and weld cleanup must lead |

The line is exposure. Airborne salt and cleaning residue are surface-life problems. Immersion, brine, hot chloride, and crevices are alloy-life problems.

## Why 316L Is Not Always the First Answer

316L adds molybdenum, and molybdenum improves chloride resistance. That is real. But if the early stain came from embedded iron, polishing residue, a damaged passive film, or poor post-fabrication handling, the 316L upgrade may hide the process problem instead of fixing it.

In visible work, surface quality affects the first complaint the owner sees. A clean, well-passivated 304 panel can outperform a poorly handled 316L panel in mild service. That does not make 304 the better alloy. It means workmanship and surface chemistry still count.

## When 316L, 2205, or Higher Must Lead

Do not use Super Finish as a substitute for the right grade in sustained chloride service. If seawater sits on the part, if the geometry traps brine, if the surface runs hot, or if the component is service-critical, alloy selection must lead the decision.

For coastal direct exposure, [is 304 enough near the coast](/knowledge-base/is-304-enough-for-coastal-use) is the better first filter. For true saltwater service, move to [saltwater stainless selection](/knowledge-base/saltwater-stainless-steel) before discussing decorative finish.

## How to Decide Without Guessing

Ask four questions:

- Is the complaint cosmetic tea staining, or is there real pitting depth?
- Is the exposure airborne salt and cleaning chemistry, or direct chloride solution?
- Will the surface be welded, cut, or drilled after the finish is supplied?
- Can the project accept 304 base material if the surface route is documented?

If the answer points to surface condition, Super Finish can be the more economical fix. If the answer points to chloride chemistry and bulk corrosion margin, the alloy upgrade is not optional.

## What to Put on the Order

For a surface-led route:

> 304 or 304L with Jinling Super Finish No.4/HL, approved sample retained, final protective film and handling controls, no carbon-steel contact after passivation.

For an alloy-led route:

> 316L, 2205, or higher grade per service environment, with finish and passivation specified after final fabrication.

The wording matters because the failure often enters after the sheet leaves the finishing line. Cutting, welding, drilling, and handling can undo a good surface if the downstream process is not controlled.

## Let the Failure Mode Spend the Money

Upgrade the alloy when the environment demands more chloride margin. Fix the surface first when the problem is contamination, weak passivation, or visible tea staining in mild-to-moderate exposure.

The best specification is not always the highest alloy. It is the one that names the real failure mode before spending money in the wrong place.

File: site/content/blog/surface-roughness-ra-corrosion-resistance.md
---
title: "Does a Smoother Stainless Surface Resist Corrosion Better?"
slug: surface-roughness-ra-corrosion-resistance
description: "Lower Ra can reduce chloride retention and pit initiation, but it does not replace the correct grade. Where Ra matters, where electropolishing helps, and what to specify."
keywords: ["surface roughness corrosion resistance stainless steel", "Ra stainless steel corrosion", "surface finish corrosion stainless", "electropolishing corrosion resistance", "stainless steel Ra pitting"]
date: 2026-04-06
category: Surface Finish
author: "Jinling Metal"
reviewedBy: "Jinling Materials Engineering Team, Foshan"
heroStats:
  - label: "Start here"
    value: "Grade first"
  - label: "Where roughness hurts"
    value: "Chloride traps"
  - label: "What the number misses"
    value: "Scratches and chemistry"
heroImage: "/images/blog/ra-corrosion-resistance-hero.webp"
heroImageMode: "narrow"
---

# Does a Smoother Stainless Surface Resist Corrosion Better?

Yes, but only after the grade is already in the right neighborhood. A smoother surface holds less chloride, gives deposits fewer places to sit, and removes some pit-initiation sites. It does not make 304 suitable for seawater or make a poor crevice harmless.

Ra is useful because it turns "smooth enough" into something that can be measured. It is also easy to misuse. A single Ra number cannot see every deep scratch, every inclusion, or the chemistry of the first few nanometers of the surface.

## Why Rough Surfaces Corrode Faster

Grooves and scratches slow down rinse water and trap residue. In those small valleys, oxygen drops, chloride concentrates, and the passive film has a harder time repairing itself. That is the beginning of pitting or crevice-like attack.

The risk is higher on directional finishes, heavy brushing, poorly cleaned weld zones, and surfaces that see salt spray, CIP chemicals, hard water, or standing moisture.

## Where Ra Belongs in the Specification

| Service | Useful surface target | What still matters more |
|---|---|---|
| General architecture | Avoid rough grinding marks; choose finish by exposure | Grade, cleaning access, coastal distance |
| Food equipment | Ra around 0.8 µm or finer for cleanability | Weld quality, drainage, cleaning chemistry |
| Dairy, CIP, pharmaceutical | Ra 0.5 µm down to 0.25 µm, often electropolished | 316L, documentation, passivation route |
| Coastal visible panels | Smooth 316L or better, with low-contamination finishing | Alloy margin and maintenance |
| Seawater immersion | Smooth helps little if grade is wrong | 2205, 2507, 254 SMO, crevice control |

The practical order is grade first, geometry second, finish third. Finish refines the margin. It should not be asked to create the margin by itself.

## Why Electropolishing Can Beat Mechanical Polishing

Two surfaces can show the same Ra and behave differently. Mechanical polishing flattens peaks and leaves a directional surface. It may also smear metal, leave abrasive residue, or keep inclusions at the boundary layer.

Electropolishing removes metal electrochemically. It preferentially removes iron-rich areas and surface inclusions, leaving a more chromium-rich passive film. In chloride-sensitive or hygienic service, that surface chemistry can matter more than the last small improvement in Ra.

This is why a mechanically polished 316L at Ra 0.4 µm and an electropolished 316L at Ra 0.4 µm should not always be treated as equivalent.

## What Ra Does Not Tell You

Ra is an average. It may miss a single deep scratch that becomes the first pit. It does not prove the surface is free of iron contamination. It does not confirm passivation. It does not describe weld tint. It does not tell you whether the surface was measured along or across the polishing direction.

For contractual work, specify the measurement method, direction, sampling plan, and whether electropolishing or passivation is required. A bare "Ra <= 0.4 µm" line is better than nothing, but it leaves too much room for dispute.

## A Better Way to Write the Requirement

For corrosion-sensitive visible work:

> 316L surface finish to agreed sample, no visible grinding burn or embedded iron. Ra target stated by surface type. Final clean and passivate after fabrication.

For hygienic or pharmaceutical work:

> 316L, final internal surface Ra limit by measured method, electropolished where required, documented passivation and inspection after final fabrication.

The wording should connect surface quality to the actual service. Otherwise Ra becomes a decorative number detached from corrosion performance.

## Use Finish as Margin, Not a Rescue Plan

A smoother stainless surface usually behaves better, especially where chloride or cleaning chemistry can sit on the metal. Electropolishing can add real corrosion margin because it changes surface chemistry as well as texture.

But finish is still the supporting actor. If the environment needs 316L, 2205, or 2507, a lower Ra on the wrong grade is still the wrong specification, only polished more carefully.

File: site/content/blog/the-jinling-metal-playbook-running-stainless-steel-like-a-marathon.md
---
title: "How Do You Keep a Steel Business Calm Through Bad Years?"
description: "Jinling's operating playbook is built around steady pace, useful technical pushback, retained order records, and capabilities that make repeat customers easier to serve."
slug: the-jinling-metal-playbook-running-stainless-steel-like-a-marathon
date: 2026-04-25
category: About Us
author: "Jinling Metal"
reviewedBy: "Jinling Steel Solutions, Foshan"
publishedAt: "2026-04-25"
keywords:
  - stainless steel business strategy China
  - long term stainless steel supplier
  - Jinling Metal company philosophy
  - Foshan stainless steel manufacturer
  - China stainless steel reorder rate
heroStats:
  - value: "1997"
    label: "Started in Foshan"
  - value: "2012"
    label: "Export team separated"
  - value: "2017"
    label: "Processing plant expanded"
---

# How Do You Keep a Steel Business Calm Through Bad Years?

At the end of 2024, our founder was asked why Jinling kept growing while many stainless businesses were having a hard year.

Her answer was simple: we run the business like a marathon.

That phrase can sound soft if it stays on a wall. Inside the company, it is practical. A marathon runner does not win by copying every runner nearby. You keep your breath steady, watch the road, and avoid spending energy on moves that only look impressive for ten minutes.

That is close to how we try to run stainless supply.

## What That Means in Daily Work

The market often rewards speed and tonnage in the short term. We have learned to be careful with both. A rushed order can make a monthly sales number look good and still damage a relationship that took years to build.

Our operating rule is simple: if a decision improves the next order, it is probably the right decision. If it only improves this month's tonnage, we slow down and look again.

That shows up in a few habits:

| Habit | What it means for the buyer |
|---|---|
| we push back on weak specs | the quoted material fits the service instead of blindly following the RFQ wording |
| we keep production files | samples, MTCs, photos, and finishing notes can be checked later |
| we build difficult capability in-house | mirror, AFP, Super Finish, and export packing are controlled closer to the line |
| we separate export work | export release does not depend on domestic shortcuts |

None of these habits is loud. All of them matter after the container arrives.

## Why We Do Not Chase Every Order

There are orders we do not want. If a buyer only wants the lowest number and removes every inspection, packing, and document requirement, another supplier may be a better fit. That is not an insult. It is a business model choice.

The customers who stay with us usually care about a different thing: fewer surprises. They want a supplier who can say, before quoting, "this finish will not behave well outdoors", or "this origin route needs a customs broker check", or "the sample is good, but the production file needs a tighter reference."

That kind of answer can slow the first conversation. It makes the second order easier.

## What We Chose to Build

Jinling began in Foshan in 1997. Over time, the company added processing capability because we did not want to be only a trader passing problems from one side to the other.

The 2017 processing expansion made that direction clearer. We invested in our own mirror polishing, AFP coating, Super Finish route, and export packing discipline. Those choices are not cheap. A slow mirror line makes less tonnage per hour than a fast one. A client-specific AFP formula takes more lab time than a stock coating. A separate export team adds overhead.

But each of those choices gives us a better answer when a buyer asks, "Can you repeat this result next time?"

## The Kind of Growth We Want

Trade actions, tariff changes, weak demand, and policy shifts will keep coming. A supplier cannot control all of that. What we can control is whether our own records are clean, whether our production habits are stable, and whether our advice gets better over time.

That is also why we are building an internal stainless knowledge base with AI-assisted search. The goal is not to replace the experienced people on the floor. The goal is to make their judgement easier to retrieve when a customer asks a hard question from another time zone.

The pace we want is boring in the best way: fewer surprises, better records, stronger repeat work, and customers who do not have to explain the same requirement from zero every time.

For the operating side of this playbook, see [why export orders need their own line](/knowledge-base/why-we-run-a-separate-export-team-and-line). For signature finish work, start with [8K mirror](/surfaces/stainless-steel-8k-mirror-finish) and [AFP](/surfaces/stainless-steel-afp-finish). For policy pressure around sourcing, see [Indonesia origin and tariff-driven sourcing](/knowledge-base/indonesia-origin-tariff-driven-sourcing).

File: site/content/blog/third-party-inspection-stainless-steel.md
---
title: "Should You Pay for Third-Party Inspection Before Stainless Steel Ships?"
slug: third-party-inspection-stainless-steel
description: "Third-party inspection is worth it when shipment value, application risk, or supplier uncertainty makes a bad shipment more expensive than an independent witness."
date: 2026-04-05
category: Quality & Compliance
author: "Jinling Metal"
reviewedBy: "Jinling Sales & QC Team, Foshan"
publishedAt: "2026-04-05"
keywords:
  - third party inspection stainless steel
  - SGS BV TUV pre-shipment
  - PMI inspection stainless China
  - EN 10204 3.2 inspection
  - first order inspection stainless
heroStats:
  - value: "First orders"
    label: "Usually worth it"
  - value: "Before loading"
    label: "Best timing"
  - value: "3.2"
    label: "Independent witness route"
---

# Should You Pay for Third-Party Inspection Before Stainless Steel Ships?

Third-party inspection is not about insulting a supplier. It is about deciding whether an independent witness is cheaper than a bad shipment.

On a first order, a high-value container, a pressure job, a sanitary order, or a supplier route you have not proven yet, inspection before loading often pays for itself. On repeat commodity orders from a supplier with a clean record, it may be unnecessary ceremony.

The decision is risk-based. Not loyalty-based.

## When It Is Usually Worth It

| Situation | Why TPI helps |
|---|---|
| First order with a new supplier | Confirms the route before you build trust on repeat shipments. |
| 316L, duplex, or specialty grade | Grade substitution costs more than inspection. |
| Decorative or mirror surface | Surface defects are easier to reject before container loading. |
| Food, pharma, pressure, or sour service | Documentation and traceability need stronger evidence. |
| Large container value | Inspection cost becomes small compared with replacement risk. |
| Buyer cannot inspect at source | Independent witness closes the distance. |

If the order is small, standard, low-risk, and from a supplier you know well, periodic audits may be better than inspecting every shipment.

## What to Ask the Inspector to Check

Do not send SGS, BV, TÜV, or Intertek a vague brief. A vague brief produces a vague report.

Useful scope:

- MTC and heat-number match
- grade confirmation by PMI/XRF
- dimensions against the exact tolerance standard on the PO
- surface and packaging condition
- quantity and marking
- Ra, gloss, or visual sample comparison if surface-sensitive
- witness testing or 3.2 certificate route where contractually required

For most commercial orders, PMI + dimensions + surface + document review is enough. Full lab chemistry and mechanical testing should be reserved for critical service or disputed material.

## What 3.2 Means

EN 10204 Type 3.2 is more than "extra paperwork." It means an independent party witnesses or verifies the required tests and signs the certificate route.

You normally see it on pressure equipment, PED work, ASME-related projects, sour-service material, or customer contracts that demand independent witnessing. Ordinary commercial 304 sheet normally does not need it.

The important point: name the required certificate type at order stage. Asking for 3.2 after production can create delay or impossibility if the witness points have already passed.

## How to Write a Useful Inspection Brief

A one-page brief is enough if it is specific:

> Material: 316L sheet per ASTM A240.
> Quantity: 2 containers, heat numbers per packing list.
> Inspection: MTC review, heat-number match, PMI on each heat, thickness check per ASTM A480, surface inspection under agreed lighting, packaging photos before loading.
> Report: photos, readings, nonconformance notes, inspector signature.

That tells the inspector what to prove. Without it, the report may say "visual and dimensional inspection passed" while never checking the thing you actually cared about.

## When It Is Probably Not Worth It

Skip or reduce TPI when:

- the supplier has a long clean delivery history
- the grade is commodity and low-risk
- your incoming inspection team can check the same items quickly
- order value is so small that the inspection fee distorts the purchase
- the work is not code-governed and not surface-sensitive

This is not a permanent decision. A supplier can earn reduced inspection after several clean shipments. A supplier can also lose that privilege after one sloppy one.

## TPI Shortcut

Use third-party inspection when the cost of being wrong is bigger than the inspection fee. Put the scope in writing before production ends, inspect before loading, and treat the report as one part of the release file alongside the MTC and receiving record.

After arrival, your own team still needs to run a dock check. The companion article is [what to check before signing for a stainless delivery](/knowledge-base/how-to-inspect-stainless-steel-delivery).

File: site/content/blog/tig-vs-mig-welding-stainless-steel.md
---
title: "Should Stainless Be TIG Welded, MIG Welded, or Both?"
slug: tig-vs-mig-welding-stainless-steel
author: "Jinling Metal"
reviewedBy: "Jinling Materials Engineering Team, Foshan"
description: "Choose TIG, MIG, or a hybrid stainless weld route by root quality, visible finish, distortion, thickness, throughput, purge, and cleanup capacity."
date: 2026-04-06
category: Fabrication
heroStats:
  - label: "TIG route"
    value: "Root / visible / sanitary"
  - label: "MIG route"
    value: "Throughput / thicker work"
  - label: "Hybrid route"
    value: "Root, fill, cap"
heroImage: "/images/blog/tig-mig-route-hero.webp"
heroImageMode: "narrow"
---

# Should Stainless Be TIG Welded, MIG Welded, or Both?

TIG and MIG are not better or worse in the abstract. They answer different stainless jobs.

TIG is the finish-first route: clean root, low spatter, better control on thin wall, easier release for visible or hygienic welds. MIG is the throughput route: faster deposition on thicker work, but only when the shop can control transfer mode, heat input, spatter, and cleanup.

## The Fast Choice

| If the job cares most about... | Start with |
|---|---|
| Sanitary bore quality | TIG, often orbital |
| Visible polished or brushed welds | TIG |
| Thin sheet below about 3 mm | TIG |
| Root pass on pipe | TIG |
| Thick brackets, frames, and long seams | MIG or pulse-MIG |
| Pressure-vessel groove fill | TIG root, MIG fill, TIG cap |
| Duplex plate | Qualified TIG or pulse-MIG with heat input control |

The process should follow the release requirement. Stainless defects often come from choosing the method that is fastest at welding, then discovering it is slow at cleanup.

## When TIG Is Worth the Time

Use TIG when the weld will remain visible, contact product, or sit inside tube where cleanup is hard. The arc is calmer, spatter is minimal, and the operator can control the puddle and root profile more precisely.

This is why food, pharmaceutical, dairy, and high-finish architectural work often specify TIG. The slower arc time is cheaper than grinding, re-polishing, or rejecting sugared roots later.

Back purge still matters. A bright cap does not save an oxidized root.

## When MIG Earns Its Place

MIG belongs where section thickness and weld length make TIG too slow. On stainless above about 3 mm, especially brackets, tank shells, frames, and structural seams, pulse-MIG can give good production speed with controlled heat input.

Avoid treating short-circuit MIG as the easy stainless answer. It can create spatter, cold lap, and cleanup work that erases the speed advantage. For stainless production, spray or pulse transfer is usually the safer route.

## Why Hybrid Routes Are Common

On thicker pressure work, the best answer is often not TIG or MIG. It is TIG root, MIG fill, TIG cap.

The TIG root protects the internal surface. The MIG fill deposits metal quickly. The TIG cap gives a cleaner visible finish for inspection. This route puts each process where it earns its keep.

For sanitary or pharmaceutical piping, full TIG may still be required because documentation and root quality are tighter.

## Filler and Gas Still Have to Match

- Use ER308L for 304/304L.
- Use ER316L for 316/316L.
- Use ER2209 for 2205 duplex.
- Do not use carbon-steel shielding gas on stainless.
- Use proper back purge on tube, pipe, and closed sections.

Wrong gas or filler can leave a weld that looks acceptable at first and corrodes first in service.

## Decide the Whole Route Together

Choose the welding process together with filler, purge, heat input, interpass temperature, and post-weld cleanup. They are one fabrication route, not separate decisions.

If the next question is weld acceptance, use [weld quality acceptance](/knowledge-base/weld-quality-acceptance-stainless-steel). If the question is cleanup after color appears, use [post-weld treatment](/knowledge-base/post-weld-treatment-stainless-steel).

File: site/content/blog/uns-numbering-system-stainless-steel.md
---
title: "Why Does the UNS Number Matter More Than the Trade Name?"
slug: uns-numbering-system-stainless-steel
author: "Jinling Metal"
reviewedBy: "Jinling Materials Engineering Team, Foshan"
description: "UNS numbers turn names like 304, 316L, and 2205 into auditable alloy identities. Use the UNS number with the ASTM or ASME standard on the PO and MTC."
date: 2026-04-06
category: Dimensions & Tolerances
keywords:
  - UNS stainless steel code
  - stainless steel UNS number
  - S30400 vs S30403
  - S31603 stainless steel
  - 2205 duplex UNS number
heroStats:
  - label: "Prefix"
    value: "Stainless family marker"
  - label: "Format"
    value: "Identifier, not full spec"
  - label: "Risk"
    value: "Wrong variant"
  - label: "PO rule"
    value: "Standard and UNS"
---

# Why Does the UNS Number Matter More Than the Trade Name?

"304 stainless" is useful shop language. It is not enough for a controlled purchase order.

UNS, the Unified Numbering System, gives each alloy a clearer identity. For stainless steel, the number starts with S and then five digits. S30400 means standard 304. S30403 means 304L. S31603 means 316L. S32205 is a common 2205 duplex route.

The difference may look small. In a weld procedure, pressure-vessel file, or export certificate, it can decide whether the material is acceptable.

## The Last Digits Are Often the Risk

The first part of the number usually points to the familiar grade family. The last digits often separate variants.

| Trade name | UNS | What the number clarifies |
|---|---|---|
| 304 | S30400 | standard 304 chemistry |
| 304L | S30403 | low carbon variant for welding |
| 304H | S30409 | higher carbon route for elevated-temperature work |
| 316L | S31603 | low carbon molybdenum-bearing grade |
| 2205 duplex | S31803 or S32205 | not always the same chemistry window |

That is why a PO saying only "304" leaves space for misunderstanding. The supplier may ship a conforming 304 family material, while the project actually needed 304L, 304H, or a dual-certified heat.

## UNS Alone Is Still Not the Full Specification

The UNS number identifies the alloy chemistry. It does not define product form, thickness tolerance, surface finish, test route, or certificate requirement.

Use the UNS number together with the product standard:

> "ASTM A240 / ASME SA-240 UNS S31603, EN 10204 Type 3.1 MTC."

That sentence tells the mill: plate or sheet route, ASME acceptance if required, alloy identity, and certificate type. "316L stainless" does not do that.

For pipe, bar, forgings, and fittings, the standard changes. The UNS number may stay the same, but the product-form requirement does not.

## Where UNS Prevents Real Mistakes

UNS helps most when names travel across systems.

EN 1.4307 and ASTM A240 UNS S30403 are close enough that buyers often treat them as equivalents. They are not automatically the same certificate route. If the order requires ASTM A240 S30403, an EN-only MTC may need dual certification before it can be accepted.

Duplex is another common trap. Many people say "2205" as if it were one exact thing. In controlled orders, S31803 and S32205 should not be treated casually. If the project specification names S32205, the certificate should show S32205 or an explicitly accepted dual designation.

UNS does not make the material better. It makes substitution visible.

## How to Check the MTC

When the certificate arrives, check these lines before releasing the lot:

- grade name and UNS number agree with the PO
- product standard matches the ordered form
- heat number appears on both material and certificate
- chemistry falls inside the listed UNS range
- dual certification is explicit if the order crosses ASTM, ASME, EN, or JIS systems

If the MTC says only "304 stainless steel" with no UNS number or product standard, it is too vague for serious procurement. Ask for the corrected certificate before the material is cut.

## What Should the PO Say?

Write the familiar grade for readability, then write the exact identity for release:

> "316L stainless steel, ASTM A240 / ASME SA-240 UNS S31603, 2B finish, EN 10204 Type 3.1 MTC."

That line is not fancy. It prevents the wrong 316, the wrong product standard, and the wrong certificate from hiding behind a trade name.

For cross-standard grade names, continue with [EN 1.4301 vs ASTM 304 stainless steel](/knowledge-base/en-1-4301-vs-astm-304-stainless-steel). For JIS naming, see [what SUS304 stainless steel means](/knowledge-base/what-is-sus304-stainless-steel). For export orders where several naming systems appear on one file, use [stainless steel grade equivalence for export orders](/knowledge-base/stainless-steel-grade-equivalence-export).

File: site/content/blog/weld-corrosion-prevention.md
---
title: "Why Do Stainless Steel Welds Corrode First?"
slug: weld-corrosion-prevention
description: "Welds corrode first because heat-tint oxide depletes chromium in the HAZ. L-grades, pickling, and passivation form the prevention playbook for fabricators."
keywords:
  - stainless steel weld corrosion
  - why do stainless steel welds corrode
  - weld heat affected zone corrosion
  - sensitization stainless steel welding
  - heat tint corrosion
  - back purging stainless steel
  - weld sugaring prevention
  - post-weld treatment stainless steel
  - pickling stainless steel weld
  - passivation after welding
  - 304L 316L welding
  - intergranular corrosion weld
date: 2026-04-06
category: Corrosion & Protection
author: "Jinling Metal"
reviewedBy: "Jinling Materials Engineering Team, Foshan"
heroImage: "/images/blog/weld-corrosion-prevention-hero.webp"
heroImageMode: "narrow"
---

# Why Do Stainless Steel Welds Corrode First?

Stainless welds corrode first because welding changes both the surface and the heat-affected zone. The parent sheet may still have a clean passive film, while the weld zone has heat tint, chromium depletion, residual stress, possible root oxidation, and sometimes the wrong filler.

That is why a weld can look acceptable at dispatch and still become the first rust line in service.

---

## What Welding Damages

| Weld-zone issue | What it means | Prevention |
|---|---|---|
| Heat tint | Oxide color with chromium depletion beneath | Control purge and remove tint before release |
| Sensitization | Chromium carbides at grain boundaries | Use L-grades or stabilized grades; control heat |
| Root oxidation / sugaring | Oxidized root bead on the inside surface | Back purge tube and pipe welds |
| Iron contamination | Carbon-steel grinding dust or tooling transfer | Use dedicated stainless tools |
| Residual stress | SCC risk in chloride service | Control heat input and post-weld treatment route |

The visible color is only part of the story. A polished weld can still be vulnerable if the HAZ was sensitized or the root side was oxidized.

---

## Heat Tint Is a Corrosion Warning

Heat tint is more than discoloration. Chromium moves into the oxide layer, leaving the metal below it poorer in chromium. That depleted layer is easier for chloride, acid, or cleaning chemistry to attack.

| Weld color | Release reading |
|---|---|
| Bright to light straw | Usually acceptable after cleaning/passivation, depending on service |
| Gold / brown | Needs cleaning and passivation; check service severity |
| Blue / purple | Must be pickled or mechanically removed |
| Gray / black | Reject or rework; purge or heat control failed |

Passivation alone does not remove a heavy heat-tint layer. It can form a passive film on a surface that is still chromium-depleted underneath. In corrosion service, that is not enough.

---

## Sensitization: The Hidden Problem

Sensitization happens when standard-carbon austenitic stainless spends time in the 425–815 °C range. Carbon combines with chromium at grain boundaries, leaving nearby metal less able to form a stable passive film.

Prevention is usually straightforward:

- Use 304L or 316L for welded work.
- Match low-carbon filler to low-carbon base metal.
- Keep heat input and interpass temperature under control.
- Use stabilized grades such as 321 or 347 for repeated high-temperature service.

If the service is nitric, hot chloride, or other high-consequence corrosion duty, sensitization is not a theoretical issue. It is a release issue.

---

## Back Purge and Root Quality

Tube and pipe welds often fail from the inside first. The outside bead looked clean; the root bead oxidized because the purge was weak or lost too early.

Back purge is critical for:

- sanitary tube
- food and pharma pipework
- chloride service
- closed sections that cannot be cleaned after welding
- any internal surface that becomes the process-contact side

For these welds, oxygen control during the root pass matters more than how good the outside bead looks in a photo.

---

## Filler and Post-Weld Treatment

The filler should protect the service class of the joint.

| Base or joint | Usual filler direction |
|---|---|
| 304L | ER308L |
| 316L | ER316L |
| 304 to 316L | Usually ER316L |
| Stainless to carbon steel | ER309L |
| 2205 duplex | ER2209 |

After welding, remove oxide and contamination before passivation. For light weld color, cleaning plus passivation may be enough. For blue, purple, gray, or black tint, pickling or mechanical removal comes first.

---

## Weld-Corrosion Prevention Checklist

Before releasing welded stainless:

- Confirm base grade and filler grade.
- Confirm L-grade where welded corrosion service matters.
- Confirm purge requirement for root-side service surfaces.
- Classify heat tint before cleaning.
- Remove visible oxide to the required level.
- Passivate after oxide removal.
- Keep carbon-steel tools away from stainless finishing.
- Record treatment method where the order is corrosion-critical.

This checklist is deliberately simple. Most weld-corrosion failures come from skipping one ordinary step, not from an exotic metallurgy problem.

## FAQ

**Can passivation fix blue heat tint?** No. Blue or darker tint needs pickling or mechanical removal before passivation.

**Why use L-grade filler?** It keeps carbon low in the weld metal and reduces sensitization risk around the joint.

**Does every weld need back purge?** Not every open plate weld. Tube, pipe, sanitary, and closed-section service surfaces usually do.

**Can I weld 304 to 316L?** Yes. Use a filler that protects the more demanding side of the joint, commonly ER316L for corrosion service.

**Why do welds rust when the base sheet does not?** The weld zone has heat tint, chromium depletion, residual stress, and possible contamination. The base metal may never have seen those conditions.

For procedure selection, read [how to weld stainless steel](/knowledge-base/how-to-weld-stainless-steel). For the chemistry of post-weld cleaning, use the pickling and passivation guide.
