Repository: Blacktiger827/jinling-new-website

File: site/content/blog/weld-quality-acceptance-stainless-steel.md
---
title: "How Do I Accept or Reject a Stainless Steel Weld?"
author: "Jinling Metal"
reviewedBy: "Jinling Materials Engineering Team, Foshan"
slug: weld-quality-acceptance-stainless-steel
description: "How to release or reject a stainless steel weld: governing code, automatic reject defects, heat-tint limits, NDT scope, and the document package that actually closes the job."
keywords:
  - stainless steel weld quality acceptance
  - weld inspection criteria stainless steel
  - AWS D1.6 weld acceptance
  - AWS D18.1 sanitary weld acceptance
  - ASME BPE weld inspection
  - EN ISO 5817 weld quality levels
  - stainless steel incoming inspection
  - liquid penetrant testing stainless steel
  - ferrite number duplex weld
  - welding procedure specification WPS
  - ASME IX welder qualification
  - stainless steel NDT requirements
  - weld visual inspection criteria
  - post-weld passivation certificate
heroStats:
  - label: "Acceptance basis"
    value: "Code + service"
  - label: "Visual check"
    value: "Bead / root / tint"
  - label: "Closeout"
    value: "NDT + documents"
date: 2026-04-06
category: Quality & Compliance
heroImage: "/images/blog/weld-acceptance-route-hero.webp"
heroImageMode: "narrow"
---

# How Do I Accept or Reject a Stainless Steel Weld?

A stainless weld is accepted when the service code, visual condition, corrosion condition, and paperwork all agree.

A smooth bead helps, but appearance is not enough. A weld can look tidy and still be unacceptable because the filler was wrong, the root was oxidized, the welder qualification was missing, or the heat tint was never removed for a chloride or food-contact service.

Start with the duty of the weld. Then inspect the joint.

## First, Name the Governing Standard

| Service | Common acceptance route |
|---|---|
| Structural stainless fabrication | AWS D1.6 or EN ISO 5817 quality level |
| Pressure vessel | ASME Section VIII with ASME Section IX qualification |
| Process piping | ASME B31.3 with ASME Section IX qualification |
| Food and dairy equipment | AWS D18.1 plus hygienic project requirements |
| Pharma / biotech | ASME BPE plus project validation requirements |

"Inspect all welds" is not a release criterion. The PO or inspection plan should state the code, quality level, NDT scope, and documents required.

## Defects That Should Stop Release

Some weld findings are not negotiation items:

- crack, crater crack, or visible tear
- incomplete fusion
- incomplete penetration where full penetration was required
- burn-through or heavy root oxidation on product-contact surfaces
- undercut beyond the specified code limit
- visible slag or contamination
- wrong filler, missing filler traceability, or unexplained bead color mismatch

For sanitary, marine, chemical, and chloride service, add unacceptable heat tint to that list unless the treatment and verification record is clear.

## Heat Tint Is a Corrosion Signal

Heat tint is a corrosion warning, not a color issue alone. It shows that the weld zone was oxidized and the surface chemistry was changed.

| Tint condition | Typical action |
|---|---|
| Bright / silver | Usually acceptable after normal cleaning. |
| Light straw / gold | Often acceptable for general work; passivation may be specified. |
| Brown / bronze | Treat before chloride, food, or visible architectural service. |
| Blue / dark blue | Reject for hygienic, marine, or corrosion-critical service unless removed and verified. |
| Black scale / sugar | Reject; rework and inspect. |

For more detail, see [heat tint and post-weld oxide scale](/knowledge-base/heat-tint-oxide-scale-stainless-steel).

## NDT Should Follow Service Risk

Not every weld needs the same inspection burden. The inspection scope should match what failure would cost.

| Risk level | Sensible inspection |
|---|---|
| General non-pressure fabrication | 100% visual, sampled PT if specified. |
| Pressure or process piping | Visual plus PT/RT/UT per code and joint class. |
| Food-contact welds | Visual on product side, tint control, PT or borescope where specified. |
| Duplex stainless welds | PT, filler verification, ferrite control where required. |
| Repair welds after rejection | Re-inspect the repaired area with the same or stricter method. |

Sampling is fine when the service allows it. It is not fine when the defect mode is local and release-critical.

## Documents Are Part of the Weld

The document pack is not clerical decoration. It proves the weld was made under a qualified route.

| Document | Why it matters |
|---|---|
| WPS | Defines process, filler, joint, heat input, gas, and essential variables. |
| PQR | Proves the procedure was tested before production use. |
| Welder qualification | Confirms the welder was qualified for the process and position. |
| Base metal and filler MTC | Confirms both sides of the weld chemistry story. |
| Post-weld treatment record | Shows pickling, passivation, or polishing was completed when required. |
| NDT report | Records method, scope, acceptance class, and result. |

A clean bead with no WPS, no filler MTC, and no treatment record is not fully released. It is only visually pleasing.

## A Practical Acceptance Sequence

Use this order:

1. Confirm the applicable code and service risk.
2. Match base metal, filler, and heat numbers.
3. Check WPS, PQR, and welder qualification.
4. Inspect visual defects and heat tint.
5. Apply NDT scope.
6. Confirm post-weld cleanup and passivation where required.
7. Close the release report before shipment.

This sequence prevents the common late-stage problem: arguing over a weld after the part is already installed, when repair is more expensive and evidence is weaker.

## Weld Acceptance Shortcut

A stainless weld is not accepted because it looks smooth. It is accepted because it meets the code, fits the service, carries the right chemistry, and has a document trail that survives review.

For corrosion prevention around welds, use [weld corrosion prevention](/knowledge-base/weld-corrosion-prevention). For treatment choices after welding, use [post-weld treatment for stainless steel](/knowledge-base/post-weld-treatment-stainless-steel).

File: site/content/blog/what-does-l-mean-stainless-steel.md
---
title: "When Does the L in 304L or 316L Matter?"
description: "The L means low carbon. It matters when stainless is welded and then exposed to corrosion. Use this guide to decide when L-grade is required and when dual certification is enough."
slug: what-does-l-mean-stainless-steel
date: 2026-04-19
author: "Jinling Metal"
reviewedBy: "Jinling Materials Engineering Team, Foshan"
category: Grade Selection
---

# When Does the L in 304L or 316L Matter?

The L means low carbon. In 304L and 316L, carbon is capped at 0.030%. Standard 304 and 316 allow more. That looks like a small chemistry detail until the part is welded and put into corrosive service.

The point of the L suffix is simple: reduce the chance that the weld heat-affected zone becomes sensitized and starts corroding along grain boundaries.

## Why Low Carbon Helps

During welding, stainless passes through a temperature range where carbon can combine with chromium at grain boundaries. That reaction forms chromium carbides and pulls chromium away from the nearby metal.

Stainless needs chromium at the surface to rebuild its passive film. If the grain-boundary area becomes chromium-poor, corrosion can travel along those boundaries even when the rest of the part looks sound.

L-grade reduces the available carbon, so this failure route is much harder to trigger during normal welding.

## When You Need the L Grade

| Situation | Use L-grade? | Reason |
|---|---|---|
| Welded tank, pipe, or vessel in water, food, chemical, or chloride service | Yes | Weld zone needs sensitization protection |
| Welded decorative part in dry indoor service | Usually optional | No aggressive medium to attack the HAZ |
| Non-welded sheet or panel | Usually optional | No weld heat cycle |
| High-temperature pressure service | Not automatically | The job may need H or stabilized grades instead |
| Supplier offers dual-certified material | Often yes | Confirm carbon and mechanicals on the MTC |

The safe default is easy: if welding and corrosion are both present, specify L.

## Does L-Grade Weaken the Steel?

Slightly. Lower carbon reduces the minimum yield strength. In many real orders, actual test values are still comfortably above the minimum, but pressure-code or structural calculations should use the correct grade minimum.

For most food, coastal, chemical, and architectural weldments, corrosion safety matters more than the small strength loss. If strength controls the design, review the MTC and code basis rather than assuming standard carbon is acceptable.

## What Dual Certification Means

Many modern heats meet both standard and L-grade requirements. A 304 heat with carbon at 0.025% can be certified as 304 and 304L if the mechanical values also satisfy the required minimums.

Dual certification is normal, useful, and often the simplest buying route. It is not a loophole. The MTC should clearly name both grades and show the carbon value.

## Where L-Grade Is the Wrong Answer

If the service is sustained high temperature, especially under pressure, low carbon may be a weakness rather than a benefit. Creep strength becomes important, and grades such as 304H, 316H, 321, or 347 may belong in the discussion.

That is the key split: L for welded corrosive service, H or stabilized grades for hot service. Do not solve one risk by creating the other.

## Let the Weld Decide

The L suffix is not a premium decoration. It is a weld-corrosion control. Use it when the part is welded and the environment can attack the weld zone.

If a supplier says the material is dual-certified, read the carbon line and the grade line on the [mill test certificate](/knowledge-base/how-to-read-mill-test-certificate). If both are clean, move on. The letter has done its job.

File: site/content/blog/what-is-304-stainless-steel.md
---
title: "When Is 304 Stainless the Right Default?"
slug: "what-is-304-stainless-steel"
description: "304 is the default 18-8 austenitic stainless because it is formable, weldable, available, and good enough for many non-chloride environments. Here is where it fits and where it stops."
date: "2026-04-05"
category: Material Basics
tags: ["304 stainless steel", "stainless steel grades", "ASTM A240", "material selection"]
author: "Jinling Metal"
reviewedBy: "Jinling Materials Engineering Team, Foshan"
heroStats:
  - label: "Default route"
    value: "Indoor / mild service"
  - label: "Watch line"
    value: "Chloride / heat / weld"
  - label: "Order route"
    value: "304L for welded corrosion"
heroImage: "/images/blog/304-default-selection-route-hero.webp"
heroImageMode: "narrow"
---

# When Is 304 Stainless the Right Default?

304 is the default stainless for good reasons. It forms well, welds well, finishes well, and is available almost everywhere. For indoor, freshwater, mild outdoor, and many food applications, it gives enough corrosion resistance without paying for alloy content the job does not need.

The mistake is treating default as universal. 304 is not a coastal, seawater, hot-chloride, or high-temperature creep grade.

## What 304 Is

304 is an austenitic 18-8 stainless: roughly 18% chromium and 8% nickel. Chromium builds the passive film. Nickel keeps the structure formable, tough, and mostly non-magnetic in the annealed state.

Common equivalents include:

| System | Designation |
|---|---|
| ASTM / UNS | 304 / S30400 |
| EN | 1.4301 |
| JIS | SUS304 |
| GB | 06Cr19Ni10 |

For cross-standard orders, the exact certificate still matters. Equivalent names do not replace MTC review.

## Why It Became the Workhorse

304 sits at a useful balance point:

- Good corrosion resistance in ordinary air, freshwater, and mild food service.
- High formability for sheet, sink, tank, and appliance work.
- Familiar welding and finishing behavior.
- Deep supply chain, short lead times, broad product forms.
- Enough polishability for 2B, BA, No.4, hairline, and mirror routes.

That combination is hard to beat when the environment is not asking for more.

## Where 304 Performs Well

Use 304 for indoor architecture, commercial kitchen structures, general tanks, appliance panels, brewery equipment, freshwater lines, furniture, and non-coastal decorative sheet.

If the part is welded and will see corrosive service, use 304L or dual-certified 304/304L. If it is non-welded or only mildly exposed, standard 304 may be enough.

## Where 304 Stops

304 runs out of comfort when one of these appears:

| Service condition | Better route |
|---|---|
| Coastal salt air or chloride cleaners | 316L |
| Direct seawater, splash, or immersion | 2205 or higher |
| Welded corrosive service | 304L, 316L, or stabilized grade |
| Sustained high-temperature pressure service | 304H, 321, 347, or heat-service grade |
| Strong reducing acids | Higher alloy or non-stainless route |

The upgrade should be tied to the failure mode. Do not upgrade to 316L for heat service just because it sounds better. Do not push 304 into saltwater because it is familiar.

## What to Check Before Ordering

- Is the environment indoor, freshwater, or low-chloride?
- Will the part be welded after delivery?
- Does the finish need to be decorative or functional?
- Is the customer asking for ASTM, EN, JIS, or dual certification?
- Is any chloride, coastal exposure, or hot service present?

If the answers stay mild, 304 is not a compromise. It is the right default.

## Use the Default Where It Still Fits

304 earns its place because it covers a huge amount of ordinary stainless work cleanly. Use it with confidence where the environment fits. Step away from it quickly when chloride, welding risk, seawater, or hot loaded service becomes the real design driver.

File: site/content/blog/what-is-316-stainless-steel.md
---
title: "When Is 316 Stainless Worth Paying For?"
slug: "what-is-316-stainless-steel"
description: "316 stainless adds molybdenum for better chloride resistance than 304. Where it works, when 316L is smarter, and where duplex takes over."
heroStats:
  - label: "Why upgrade"
    value: "Chloride margin"
  - label: "Welded service"
    value: "316L route"
  - label: "Not enough for"
    value: "Seawater / hot chloride"
date: 2026-04-19
category: Grade Guide
author: "Jinling Metal"
reviewedBy: "Jinling Materials Engineering Team, Foshan"
heroImage: "/images/blog/316-chloride-selection-route-hero.webp"
heroImageMode: "narrow"
---

# When Is 316 Stainless Worth Paying For?

316 is the grade buyers reach for when [304](/grades/304-stainless-steel) starts looking too light for chloride, cleaning chemistry, or coastal exposure. The extra cost is mainly paying for molybdenum and nickel. The benefit is a more stable passive film where chloride would make 304 stain or pit early.

That does not make 316 a seawater solution by default. It is a step up from 304, not the end of the stainless ladder.

## What 316 Adds

| Feature | 304 | 316 / 316L | Why it matters |
|---|---:|---:|---|
| Molybdenum | 0% | 2-3% | Better resistance to chloride pitting |
| Typical PREN | ~19 | ~25 | Wider chloride margin |
| Nickel | lower | higher | More stable austenite and higher cost |
| Weld-safe version | 304L | 316L | Low carbon for welded corrosive service |

The molybdenum line is the reason 316 exists. If the environment has no chloride or chemical reason for it, 304 may be the more sensible grade.

## Where 316 Works Well

316 and 316L are strong choices for:

- Coastal architecture above splash and immersion zones.
- Food and beverage equipment with chloride-bearing cleaners.
- Pharmaceutical and lab equipment where cleanability and corrosion margin matter.
- Mild chemical service where 304 is too close to its limit.
- Marine fittings that see air and splash, not constant warm seawater.

In these jobs, 316L often saves more in cleaning, complaints, and replacement risk than it adds in raw material cost.

## Why 316L Is Usually the Safer Order

For welded corrosion service, order [316L](/grades/316l-stainless-steel) by default. The L version keeps carbon low, reducing the risk of sensitization in the weld heat-affected zone.

For non-welded parts, standard 316 and 316L have essentially the same chloride resistance. Modern mills often supply dual-certified 316/316L material, which keeps the procurement simple.

If a pressure-code calculation needs the higher standard-316 yield floor, confirm the design basis. Otherwise, 316L is usually the cleaner real-world specification.

## Where 316 Is Not Enough

316L has limits that show up quickly in:

- Direct seawater immersion.
- Warm chloride service above the SCC risk range.
- Crevices under gaskets, bolts, deposits, or marine growth.
- Hot hypochlorite or aggressive cleaning cycles.
- High-consequence offshore or desalination service.

Those cases move the conversation to [2205 duplex](/grades/2205-duplex-stainless-steel), super duplex, or another higher-alloy route. Do not ask 316L to do an immersion job just because someone called it "marine grade."

## What to Check on the MTC

316L is a range. A heat with 2.05% Mo and one with 2.85% Mo both pass the standard, but they do not carry the same chloride margin.

For chloride-sensitive work, ask for actual Mo, Cr, and N values and calculate PREN if the project sits near a boundary. A useful PO clause is simple:

> 316L per ASTM A240, Mo >= 2.50%, calculated PREN >= agreed project minimum on heat analysis.

## Pay for the Mo When the Environment Needs It

Pay for 316 when chloride, cleaning chemistry, or coastal exposure justifies the molybdenum. Use 316L when welding and corrosion meet. Move to duplex when the service becomes seawater, hot chloride, or crevice-heavy.

316 is valuable because it has a clear job. It becomes expensive only when it is used as a vague comfort upgrade instead of a defined corrosion decision.

File: site/content/blog/what-is-cold-rolling-stainless-steel.md
---
title: "What Is Cold-Rolled Stainless Steel? What Buyers Should Specify Before Comparing Quotes"
slug: what-is-cold-rolling-stainless-steel
description: "Cold-rolled stainless steel gives buyers tighter gauge control, smoother surface options, and better fabrication consistency, but the RFQ still needs grade, finish, tolerance, temper, film, packing, and MTC wording."
date: 2026-04-06
category: Processing & Fabrication
author: "Jinling Metal"
reviewedBy: "Jinling Materials Engineering Team, Foshan"
publishedAt: "2026-04-06"
keywords:
  - cold rolled stainless steel
  - cold rolled stainless steel coil
  - 2B cold rolled stainless steel
  - cold rolled stainless sheet specification
  - stainless steel RFQ wording
heroStats:
  - label: "Why it enters"
    value: "Gauge control"
  - label: "What it becomes"
    value: "2B / BA / polished base"
  - label: "What to name"
    value: "Finish + condition"
heroImage: "/images/blog/what-is-cold-rolling-stainless-steel/cold-rolled-stainless-steel-coil-line.jpeg"
heroImageMode: "narrow"
---

# What Is Cold-Rolled Stainless Steel? What Buyers Should Specify Before Comparing Quotes

Cold-rolled stainless steel is stainless steel that has been reduced and finished at room temperature after earlier hot-rolling and annealing steps. For buyers, its value is simple: tighter thickness control, smoother surface options, and a cleaner starting material for fabrication.

But "cold rolled stainless steel" is not a complete purchasing specification. Before comparing prices, buyers still need to confirm the grade, finish, thickness tolerance, temper or annealed condition, edge condition, protective film, packing method, and certificate route.

If those details are missing, two suppliers can quote the same words while offering very different material. Start by separating the product form: [cold-rolled stainless steel coil](/products/stainless-steel-coil), [stainless steel sheet](/products/stainless-steel-sheet), and slit strip are not released the same way.

---

## Quick Answer for Buyers

Choose cold-rolled stainless steel when your application needs thin-gauge coil or sheet, controlled thickness, smoother surface, better flatness, or a base for 2B, BA, No.4, hairline, mirror, or AFP finishing.

Choose hot-rolled stainless steel when the job is thicker plate, structural base material, or a part that will be machined, blasted, or heavily fabricated later. For the route comparison, use [hot-rolled vs cold-rolled stainless steel](/knowledge-base/hot-rolled-vs-cold-rolled-stainless-steel).

The most common buying mistake is treating "cold rolled" as enough information. In practice, the useful question is:

> Cold rolled to what grade, finish, tolerance, condition, and release requirement?

---

## Cold-Rolled Stainless Steel Buying Matrix

| Buyer need | Usually better route | What to write in the RFQ |
|---|---|---|
| General sheet fabrication | 2B cold-rolled sheet or coil | Grade, thickness, tolerance, finish, MTC |
| Appliance or visible panel | BA, No.4, hairline, mirror, or AFP route | Finish target, grain direction, film, packing |
| Food or kitchen equipment | 304/316L cold-rolled 2B or polished route | Grade, cleanable finish, fabrication route, MTC |
| Deep drawing or bending | Annealed cold-rolled material | Grade, bend/draw requirement, avoid unwanted hard temper |
| Precision strip or clips | Temper-rolled stainless strip | Tensile range, hardness, width tolerance, edge condition |
| Thick structural or plate part | Hot-rolled plate route | Plate standard, thickness, cut size, flatness, MTC |

Finish choice is part of the buying decision, not decoration at the end. Compare [2B cold-rolled sheet](/surfaces/stainless-steel-2b-finish), [BA stainless steel finish](/surfaces/stainless-steel-ba-finish), [No.4 brushed finish](/surfaces/stainless-steel-no4-brushed-finish), [hairline finish](/surfaces/stainless-steel-hairline-finish), and [AFP finishing](/surfaces/stainless-steel-afp-finish) before locking the quote.

---

## How Cold Rolling Changes the Material

Cold rolling reduces stainless steel below its recrystallization temperature. The strip is passed through rolls that reduce thickness and improve dimensional control. After that, the coil may be annealed, pickled, skin-passed, slit, leveled, cut to length, polished, or protected with film.

![Cold rolling line operator controlling stainless steel strip processing](/images/blog/what-is-cold-rolling-stainless-steel/cold-rolling-line-operator-control.jpeg)

For buyers, the important point is not the mill theory. It is what the delivered material will do in the next process.

| What cold rolling changes | Why buyers care |
|---|---|
| Thickness control | Better fit-up for sheet metal parts, panels, tubes, and assemblies |
| Surface condition | Base for 2B, BA, No.4, hairline, mirror, and AFP finishes |
| Strength and hardness | Useful for spring strip, risky for bending if temper is wrong |
| Flatness and coil memory | Affects laser cutting, panel release, and visible sheet installation |
| Edge and width control | Critical for slit strip, roll forming, tube making, and repeat orders |

If coil needs to become release-ready sheet or narrow strip, include the downstream operation in the quote. [Slitting and edging](/solutions/capabilities/slitting-edging) and [cut-to-length stainless steel sheet](/solutions/capabilities/cut-to-length) can matter as much as the mill finish.

---

## 2B, BA, and Cold Rolled Are Different Decisions

Buyers often mix three different ideas:

- Cold rolled is the processing route.
- 2B is a common cold-rolled mill finish.
- BA is a bright annealed finish produced after cold rolling in a protective atmosphere.

![Stainless steel strip rolling process through polished rolls](/images/blog/what-is-cold-rolling-stainless-steel/stainless-steel-strip-rolling-process.jpeg)

Worldstainless surface-finish guidance describes 2B as a general-purpose cold-rolled finish made with a final light cold rolling pass after annealing and descaling. BA is smoother and brighter because it is bright annealed in a controlled atmosphere after cold rolling.

That is why "304 cold rolled" is incomplete. It tells the supplier the route, but not the finish, final condition, or inspection basis.

A clearer RFQ line is:

> 304/304L cold-rolled stainless steel coil, 2B finish, annealed condition, ASTM A240/A480 or agreed equivalent, 1.0 mm x 1219 mm, thickness tolerance per agreed standard, MTC by heat number, PVC film if visible face.

The same structure works for [304/304L stainless steel](/grades/304-stainless-steel), [316L stainless steel](/grades/316l-stainless-steel), [430 stainless steel](/grades/430-stainless-steel), and [201 stainless steel](/grades/201-stainless-steel). The grade changes the corrosion and forming behavior; the cold-rolled route defines the delivered format and surface path.

---

## What Suppliers Often Skip

Most cold-rolled stainless steel disputes do not start with the grade name. They start with details that were never written into the PO.

Common gaps include:

- the buyer expects no-minus thickness, but the quote follows normal mill tolerance;
- the material is 2B, but the installed face needed BA, No.4, hairline, mirror, or AFP;
- the coil meets chemistry, but the temper is too hard for bending or drawing;
- sheet cutting is unstable because flatness or coil memory was not discussed;
- visible panels scratch during export because film and packing were treated as optional;
- the MTC proves chemistry, but not surface, edge, film, or actual thickness records.

For release language, connect the order to [stainless steel thickness tolerance](/knowledge-base/stainless-steel-thickness-tolerance-standards), a readable [mill test certificate](/knowledge-base/how-to-read-mill-test-certificate), [protective film](/solutions/capabilities/protective-film), and [export packing](/solutions/capabilities/packaging-logistics).

---

## What Evidence Should Buyers Ask For?

![Stainless steel surface inspection during finishing and release check](/images/blog/what-is-cold-rolling-stainless-steel/stainless-steel-surface-inspection.jpeg)

| Evidence | What it helps prove | When it matters most |
|---|---|---|
| Mill Test Certificate | Heat number, chemistry, mechanical properties where applicable | Grade verification and claim control |
| Standard reference | ASTM, EN, JIS, GB, or order-specific equivalent | Tolerance and material rulebook |
| Actual thickness record | Whether delivered gauge matches the buyer's release expectation | Thin-gauge, no-minus, precision sheet |
| Surface photo or approved sample | Whether finish and visible side match expectation | BA, No.4, hairline, mirror, AFP |
| Slitting or cut-to-length record | Width, burr, edge, length, flatness | Strip, sheet, tube feedstock |
| Packing photo | How the visible face is protected before shipment | Decorative panels and export orders |

This evidence does not make the order complicated. It prevents the supplier from guessing what "good quality" means.

---

## Better RFQ Wording

Weak RFQ:

> 304 cold rolled stainless sheet, 1.0 mm, good quality.

Better RFQ:

> 304/304L cold-rolled stainless steel sheet, 2B finish, annealed condition, 1.0 mm x 1219 mm x 2438 mm, thickness tolerance per ASTM A480 or agreed equivalent, PVC film on one side, MTC by heat number, export packing suitable for visible sheet.

For decorative sheet:

> 304 cold-rolled stainless steel sheet, No.4 brushed finish, grain direction lengthwise, PVC film for laser cutting, surface photos before shipment, export wooden packing, MTC required.

For precision strip:

> 301/304 cold-rolled stainless steel strip, specified temper and tensile range, slit width tolerance agreed before production, edge burr direction controlled, coil ID and packing confirmed, MTC required.

---

## When Should Buyers Choose Coil, Sheet, or Strip?

Use [cold-rolled stainless steel coil](/products/stainless-steel-coil) when the buyer needs line-feed material, downstream slitting, tube making, roll forming, or later cut-to-length processing.

Use [stainless steel sheet](/products/stainless-steel-sheet) when the buyer needs leveled panels, laser blanks, cut parts, or visible finished sheets that should arrive close to final release condition.

Use slit strip when width tolerance, burr direction, coil ID, and repeat order stability matter more than large-width coil flexibility. That is where [slitting and edging](/solutions/capabilities/slitting-edging) should be discussed before production, not after arrival.

---

## FAQ

### Is cold-rolled stainless steel stronger than hot-rolled stainless steel?

Cold rolling can increase strength and hardness through work hardening. However, many cold-rolled stainless products are annealed afterward to restore ductility. The final condition matters more than the phrase "cold rolled."

### Is 2B the same as cold-rolled stainless steel?

No. 2B is a common cold-rolled finish. Cold rolled is the process route. 2B is one possible delivered surface condition.

### Is cold-rolled stainless steel better for bending?

It can be, if the grade and condition are suitable. Annealed 304 or 430 usually bends more predictably than a hard temper. Buyers should state bending or drawing requirements before accepting a cheaper coil.

### Which grades are common for cold-rolled stainless steel?

304/304L, 316L, 430, 201, and precision strip grades are common. The right grade depends on corrosion exposure, forming, surface expectation, magnetic behavior, and cost target.

### What should I check before comparing cold-rolled stainless steel prices?

Check grade, thickness tolerance, finish, temper, edge condition, surface protection, certificate route, packing, and whether the quote is for coil, slit strip, or cut sheet.

---

## Bottom Line

Cold-rolled stainless steel gives buyers control over gauge, surface, and downstream processing. That control is valuable only when the RFQ defines the exact route.

Before comparing prices, confirm:

- grade;
- finish;
- thickness tolerance;
- annealed or temper condition;
- edge and flatness requirement;
- protective film;
- packing;
- MTC and inspection evidence.

If a quote only says "cold rolled stainless steel," the most important buying decisions are still missing. For a real order, start with [stainless steel coil](/products/stainless-steel-coil), [stainless steel sheet](/products/stainless-steel-sheet), [ask for a technical review](/contact#technical-review), or [request a quote](/contact#pricing-request).

File: site/content/blog/what-is-pitting-corrosion.md
---
title: "What Causes Pitting Corrosion, and How Do I Prevent It?"
slug: what-is-pitting-corrosion
description: "Pitting corrosion starts at a chloride concentration site and grows downward fast. What causes it, why it is dangerous, and how to prevent it."
keywords:
  - pitting corrosion stainless steel
  - pitting corrosion prevention
  - chloride pitting mechanism
  - PREN pitting resistance
  - critical pitting temperature
  - stainless steel pit initiation
  - ASTM G48 pitting test
  - 316L pitting corrosion
date: 2026-04-06
category: Corrosion & Protection
author: "Jinling Metal"
reviewedBy: "Jinling Materials Engineering Team, Foshan"
heroImage: "/images/blog/pitting-corrosion-hero.webp"
heroImageMode: "narrow"
---

# What Causes Pitting Corrosion, and How Do I Prevent It?

Pitting corrosion is dangerous because it looks small from the outside and grows deep from the inside.

The surrounding stainless surface may still look clean. The wall may still look bright. Then a pinhole appears, and the section that failed is only a few millimeters wide. That is the nature of pitting: local chloride attack at a weak point in the passive film.

The prevention logic is not complicated, but it has to be complete: chloride level, temperature, alloy margin, surface condition, and crevice-free design must all agree.

## Why Pitting Starts

Stainless steel protects itself with a thin chromium-rich passive film. Chlorides can break that film at vulnerable points: scratches, inclusions, heat-tinted welds, rough surfaces, stagnant deposits, or crevices.

Once a pit starts, the chemistry inside the pit becomes more acidic and chloride-rich than the surrounding water. The pit then feeds itself. The outside surface may repassivate while the inside cavity keeps dissolving.

That is why visual inspection alone is weak protection. By the time a pit is obvious, it may already be deep.

## The Four Controls

| Control | What to check | Practical consequence |
|---|---|---|
| Chloride level | Water, product, sanitizer, brine, marine splash | Higher chloride needs higher alloy margin. |
| Temperature | Normal and upset temperature | Warm chloride service is much more aggressive than cold service. |
| Grade / PRE value | Cr, Mo, and N content | 316L improves on 304; duplex improves on 316L. |
| Surface and geometry | Weld tint, Ra, deposits, crevices | A rough or trapped zone can pit even when the grade looks correct on paper. |

Grade is only one control. A polished 304 surface still does not become seawater-grade material. A 316L weld with blue heat tint can fail locally even if the parent sheet is suitable.

## Grade Margin by Environment

| Environment | Common baseline | Notes |
|---|---|---|
| Fresh water, indoor condensation | 304 | Keep surfaces clean; avoid chloride cleaners. |
| Mild food, beverage, low chloride cleaning | 304 or 316L | Upgrade when sanitizer, acid, or temperature rises. |
| Brackish water, coastal air, salt spray | 316L minimum | Detail and maintenance decide whether the margin holds. |
| Seawater, desalination, hot brine | Duplex or higher alloy | 316L is often not enough for long service. |
| Crevice-heavy assemblies | Higher grade plus redesign | Alloy alone cannot solve trapped stagnant chemistry. |

For a more numerical alloy screen, see [PRE value stainless steel selection](/knowledge-base/pre-value-stainless-steel-selection).

## Prevention That Actually Works

The best prevention is to remove the initiation conditions before the equipment ships.

- Match the grade to real chloride and temperature, not to a generic environment name.
- Remove weld heat tint and embedded iron; passivate after the surface is clean.
- Specify a smoother surface where deposits or cleaning residues can sit.
- Avoid lap joints, dead legs, unsealed overlaps, and horizontal dirt traps.
- Keep cleaning chemicals inside the limits the grade can tolerate.
- Inspect high-risk welds and crevices before installation, not after leaks appear.

For weld-related corrosion, read [weld corrosion prevention](/knowledge-base/weld-corrosion-prevention).

## How to Investigate a Pit

When a pit appears, do not stop at "the grade failed." The grade may be wrong, but the failure point often sits somewhere more specific.

Check the location first. Is the pit near a weld, bend, crevice, drain point, or deposit line? Then check the service history: chloride concentration, cleaning chemical, temperature, stagnant time, and whether the part was scratched or ground.

The useful evidence package includes:

- MTC chemistry and grade confirmation
- photos showing pit position and surrounding geometry
- water or product chemistry, including chloride and pH
- cleaning chemical concentration, temperature, and contact time
- weld-treatment record if the pit is near a heat-affected zone
- surface condition and roughness if deposits were present

Pitting is local. The investigation should be local too.

## Pitting Shortcut

Pitting prevention is a margin problem. If chloride, temperature, surface condition, and geometry are all kind, 304 may serve for years. If any one of them becomes severe, the grade needs help. If two or three become severe together, the design needs more than a grade upgrade.

Do not let a clean-looking surface give false confidence. Pitting is the corrosion mode that hides its progress best.

File: site/content/blog/what-is-stainless-steel.md
---
title: "What Makes Stainless Steel Stainless?"
slug: what-is-stainless-steel
description: "Stainless steel is iron with enough chromium to form a passive film. Learn why that film matters, why stainless can still rust, and how the main families differ."
date: 2026-04-05
category: Material Basics
author: "Jinling Metal"
reviewedBy: "Jinling Materials Engineering Team, Foshan"
heroStats:
  - label: "Why it works"
    value: "Passive film"
  - label: "Why it still rusts"
    value: "Environment can break it"
  - label: "How to choose"
    value: "Family before grade"
heroImage: "/images/blog/stainless-basics-hero.webp"
heroImageMode: "narrow"
---

# What Makes Stainless Steel Stainless?

Stainless steel is not one material. It is a family of iron alloys that contain enough chromium to form a thin protective film on the surface. That film is why stainless resists rust better than ordinary carbon steel.

The word "stainless" can be misleading. It means corrosion-resistant, not corrosion-proof. A kitchen sink, a coastal facade, and a seawater pump may all use stainless, but they should not all use the same grade.

## The Chromium Threshold

Steel becomes stainless when it contains about 10.5% chromium or more. Chromium reacts with oxygen to form a thin chromium-oxide passive film. The film is transparent, so the metal still looks metallic. It is also self-repairing when oxygen is available.

That last phrase matters. If oxygen cannot reach the surface, such as inside a tight crevice or under a deposit, the film can fail. If chloride is too strong for the grade, the film can pit. Stainless works when the grade and environment still support the film.

## The Main Families

| Family | Common grades | What it is good at |
|---|---|---|
| Austenitic | 304, 316L | General corrosion resistance, forming, welding |
| Ferritic | 430, 409 | Lower cost, magnetic behavior, indoor and exhaust service |
| Martensitic | 410, 420 | Hardness and wear |
| Duplex | 2205, 2507 | Strength plus chloride resistance |
| PH | 17-4PH | Very high-strength machined parts |

The family gives the first clue. The exact grade finishes the decision.

## Why Alloying Elements Matter

Chromium starts the passive film. Nickel helps make grades such as [304](/grades/304-stainless-steel) formable and tough. Molybdenum helps [316L](/grades/316l-stainless-steel) resist chloride better than 304. Nitrogen adds strength and pitting resistance in duplex and nitrogen-alloyed grades. Carbon can add hardness or hot strength, but it can also create weld-corrosion risk.

That is why two stainless grades can look similar and behave very differently in service.

## Why Stainless Still Rusts

Rust usually means one of four things happened:

- The environment exceeded the grade's corrosion margin.
- Carbon-steel contamination was left on the surface.
- Welding damaged the passive film or sensitized the heat-affected zone.
- Crevices, deposits, or stagnant water blocked oxygen.

The fix depends on the cause. Passivation helps free iron contamination. Pickling helps heat tint. A higher grade helps chloride overload. Better joint design helps crevices.

## How to Start a Grade Choice

Start with the environment, then fabrication, then strength:

1. Is chloride, seawater, acid, heat, or outdoor exposure present?
2. Will the part be welded, deep drawn, polished, or heat treated?
3. Does the part need unusual strength, hardness, or magnetic behavior?

Those three answers usually move you toward the right family before you compare exact grade names.

## The Simple Rule

Stainless steel works because a very thin passive film keeps the surface protected. Choose the grade by asking what could break that film in the real service.

If the answer is mild indoor use, [304](/grades/304-stainless-steel) may be enough. If the answer is chloride, welding, seawater, or high load, the word stainless is only the starting point.
