Repository: Blacktiger827/jinling-new-website

File: site/content/blog/what-is-sus304-stainless-steel.md
---
title: "Is SUS304 the Same as 304?"
description: "SUS304 is the JIS name for the same 18-8 stainless family ASTM calls 304. The real issue is whether the certificate, product standard, and finish wording line up."
slug: "what-is-sus304-stainless-steel"
date: 2026-04-05
category: Material Basics
author: "Jinling Metal"
reviewedBy: "Jinling Materials Engineering Team, Foshan"
tags: [SUS304, 304, JIS G4305, ASTM A240, grade comparison, stainless steel standards, JIS, Japanese stainless steel]
heroStats:
  - label: "Meaning"
    value: "Same stainless family"
    note: "JIS name, ASTM habit"
  - label: "Release issue"
    value: "Paperwork decides"
    note: "Standard and MTC must align"
  - label: "Welded service"
    value: "Check low carbon"
    note: "Do not assume L-grade"
---

# Is SUS304 the Same as 304?

Yes, for most buying and engineering purposes. SUS304 is the Japanese JIS name for the same 18-8 austenitic stainless that ASTM calls 304 and EN calls 1.4301.

The alloy is usually not the problem. The paperwork can be. A drawing may say SUS304, a Chinese mill may quote ASTM 304, and a European customer may ask for EN 1.4301. Those names point to the same family, but the certificate still needs to match the project.

## What SUS Means

SUS is the JIS prefix for stainless steel. The familiar numbers map closely to the old AISI/ASTM grade names:

| JIS name | Common ASTM name | Typical use |
|---|---|---|
| SUS304 | 304 / S30400 | General 18-8 stainless |
| SUS304L | 304L / S30403 | Low-carbon welded service |
| SUS316L | 316L / S31603 | Chloride and welded corrosion service |
| SUS430 | 430 / S43000 | Ferritic indoor and appliance work |

There is no hidden second alloy behind the SUS prefix. It is a standards language.

## What Still Needs Checking

SUS304 and ASTM 304 are very close, but cross-certification should still be checked on the MTC:

- Product standard: JIS G4304 for hot-rolled product, JIS G4305 for cold-rolled product.
- Silicon: JIS permits up to 1.00%, while ASTM 304 caps silicon at 0.75%.
- Nitrogen reporting: ASTM gives a nitrogen limit; JIS may not list it the same way.
- Finish wording: 2B, BA, No.4, and No.8 are familiar, but the PO should match the customer's naming habit.

These are not usually service-life issues. They are release-document issues.

## When SUS304 Is Not the Right Answer

If the part will be welded and then placed in corrosive service, ask whether SUS304L is required. Low carbon is the important change, not the regional name.

If the part sees chloride, coastal air, or aggressive cleaners, ask whether [316L](/grades/316l-stainless-steel) is needed. SUS304 and ASTM 304 share the same limitation: neither has molybdenum.

If the buyer needs a European dossier, ask whether EN 1.4301 or 1.4307 must appear on the same certificate.

## Match the Name to the Dossier

SUS304 is usually a naming issue, not a material mystery. Treat it as JIS 304, then make the PO and MTC speak the same language.

If the grade, product form, finish, and certificate all line up, SUS304 and 304 can move through the same supply route without drama.

File: site/content/blog/what-the-2026-china-export-licence-changes-for-stainless-buyers.md
---
title: "What Does China's 2026 Steel Export Licence Change for Buyers?"
description: "China's MOFCOM and GACC Announcement No. 79 added selected steel products to export licence administration from 1 January 2026. Buyers should check HS scope, contract documents, quality certificates, and licence timing before shipment."
slug: what-the-2026-china-export-licence-changes-for-stainless-buyers
date: 2026-04-25
category: China Market Notes
author: "Jinling Metal"
reviewedBy: "Jinling Export Compliance Team, Foshan"
publishedAt: "2026-04-25"
keywords:
  - China steel export licence 2026
  - MOFCOM Announcement 79
  - export licence stainless impact buyer
  - China export documentation steel
  - steel export licence buyer checklist
heroStats:
  - value: "1 Jan 2026"
    label: "Effective date"
  - value: "Selected steel"
    label: "Check HS scope"
  - value: "Contract + QC"
    label: "Application evidence"
---

# What Does China's 2026 Steel Export Licence Change for Buyers?

China's Ministry of Commerce and General Administration of Customs issued Announcement No. 79 in December 2025. From 1 January 2026, selected steel products listed in the annex were added to export licence administration.

For buyers, the important point is practical: this is a documentation gate before export clearance. It is not a tariff, not a ban, and not a new steel grade standard.

## What the Licence Changes

The official notice says exporters of covered goods should apply for the export licence using the export contract and a product quality inspection certificate issued by the producer.

That means the shipment needs a cleaner document chain before it reaches customs:

- contract description
- HS code and goods-name scope
- producer quality document or MTC route
- packing and quantity details
- licence application timing
- customs declaration alignment

If any of those pieces is loose, the shipment can lose time even when the steel is ready.

## Scope Must Be Checked, Not Assumed

The announcement added selected steel products from the annex to licence administration. Buyers should not rely on a broad phrase like `all stainless` or `not stainless`. The practical check is the contracted goods name and HS code.

That scope check should happen before the PO is released, because it affects document timing and booking confidence.

For final scope, use the current official catalogue and the exporter's customs route, not a saved screenshot or a loose market summary. The wording on the quote should match the wording that will later appear in the declaration file.

## What It Does Not Change

The licence does not replace ASTM, EN, JIS, or GB material standards. It does not prove the surface finish is acceptable. It does not remove the need for MTC review, inspection photos, origin documents, or packing evidence.

It also does not mean every product with stainless in the name is handled the same way. The buyer and exporter still need to check the exact HS code and goods description against the official catalogue.

## What Buyers Should Put on the PO

Use wording like:

> "Supplier to confirm whether the contracted HS code and goods name fall under China export licence administration. If covered, supplier to confirm licence application timing and provide licence reference or export-clearance evidence before vessel sailing."

For covered products, the document pack should be aligned before container booking, not after the vessel date is already close.

## What This Filters

The licence makes document-light routes harder. It does not magically remove every weak supplier, but it raises the cost of shipping material whose contract, heat evidence, product description, and customs declaration do not line up.

That is good for serious buyers. It also means very cheap quotes should be checked more carefully, not celebrated too quickly.

For payment timing around documents, see [stainless payment terms and risk control](/knowledge-base/stainless-steel-payment-terms-risk-control). For unusually low quotes, use [what a 10-15% price gap warns about](/knowledge-base/why-15-percent-price-gaps-mean-illegal-channels).

File: site/content/blog/where-to-buy-stainless-steel-in-asia.md
---
title: "Should You Buy Stainless Steel from China, India, Vietnam, or Indonesia?"
slug: where-to-buy-stainless-steel-in-asia
description: "Four Asian origins ship most of the world's stainless. They are not interchangeable. China leads on finishing depth, India on austenitic cost, Indonesia on raw material economics, Vietnam on a quieter middle position. Where the project should buy depends less on the country and more on what you're actually asking the supply chain to do."
date: 2026-04-26
category: Procurement & Sourcing
author: "Jinling Metal"
reviewedBy: "Jinling Sales & Documentation Team, Foshan"
publishedAt: "2026-04-26"
keywords:
  - where to buy stainless steel asia
  - india vs china stainless steel
  - vietnam stainless steel manufacturers
  - indonesia stainless steel mill
  - stainless steel sourcing asia
heroImage: "/images/capabilities/packaging-logistics/hero.webp"
heroImageMode: "narrow"
heroStats:
  - value: "China"
    label: "Finishing depth, surface range"
  - value: "India"
    label: "Austenitic volume, cost"
  - value: "Indonesia"
    label: "Raw material economics"
  - value: "Vietnam"
    label: "Mid-volume hedge supplier"
---

# Should You Buy Stainless Steel from China, India, Vietnam, or Indonesia?

There is no best Asian origin for stainless steel. There is a best origin for a specific order.

A plain 304 2B coil order, a No.4 brushed elevator-panel order, a duplex pressure-part order, and a shipment into a trade-sensitive market should not be sourced with the same logic. The country matters, but the product form, finish, documentation, and destination rules matter more.

Disclosure: we are a Chinese supplier. That gives us a point of view, not a free pass. China is very strong in finishing depth and mixed-order execution. It is not automatically the cheapest origin for plain commodity austenitic coil.

---

## Quick Origin Map

| Origin | Strongest fit | Weakest fit |
|---|---|---|
| China | Finished surfaces, specialty grades, mixed orders, document-heavy exports | Buyers who only need lowest-cost plain 304 coil |
| India | Volume 304/316L in plain mill finish | Polished, AFP, mirror, and specialty-grade consistency |
| Indonesia | Upstream cost and commodity hot band / basic mill product | Finished surfaces, multi-grade shipments, mature document packages |
| Vietnam | Mid-volume commodity orders and origin diversification | Large unusual specs, deep finishing range, heavy documentation |

The practical split: China has the deepest downstream stainless ecosystem. India is increasingly competitive on plain austenitic volume. Indonesia has raw-material economics but less finished-product depth. Vietnam is useful as a second or third sourcing leg, especially for stable repeat specs.

---

## Match Origin to Order Type

| Order type | Likely sourcing logic |
|---|---|
| 304 / 316L 2B coil in large volume | Compare India, Indonesia, China, Vietnam on landed cost and reliability |
| No.4, hairline, 8K, AFP, decorative tube | China usually has the deepest finishing base |
| Duplex, super duplex, mixed grades | China or a specialist mill route; verify MTC and lead time early |
| Mid-volume standard sheet with origin diversification | Vietnam can be a useful hedge |
| Project with strict inspection / 3.2 / NACE / parallel declarations | China and top-tier Indian mills are easier to document |
| Destination with tariff, CBAM, or origin scrutiny | Decide from landed compliance, not mill price alone |

The cheapest tonne is not always the cheapest delivered project. Surface rejects, certificate reissues, shipment holds, and origin disputes all turn low mill price into expensive procurement.

---

## China: Strongest When the Order Is Finished or Complicated

China's advantage is downstream depth. If the order needs surface finishing, several grades in one shipment, narrow lead-time control, or a serious document pack, China is often the most practical route.

Where China works well:

- No.4, hairline, mirror, AFP, decorative and appliance surfaces.
- Mixed product forms: sheet, coil, tube, bar, and fabricated finishing.
- Duplex and specialty-grade sourcing.
- Export documentation: MTC, origin, third-party inspection, food-contact or project declarations.

The caution is paperwork and trade exposure. Since 2026, covered Chinese steel exports require licence handling, and destination markets may apply additional trade measures. That does not make China unusable. It means shipment timing and document control should be planned earlier.

---

## India: Strong on Plain Austenitic Volume

India has become a serious option for 304 and 316L cold-rolled material in volume. The strongest case is plain mill finish, repeatable large orders, and buyers who can qualify the supplying mill rather than buying through a loose trader chain.

Where India works:

- Commodity 304 / 316L coil and sheet.
- 2B or unfinished mill stock for downstream processing.
- Buyers who need a non-China supply leg.
- Top-tier mills with established export documentation.

Where it is less comfortable:

- High-end decorative finishing.
- Lot-to-lot polished surface consistency.
- Duplex and uncommon specialty grades.
- Heavily witnessed documentation from smaller producers.

India should not be dismissed as "low-cost only". But the order should stay inside the mill's proven range.

---

## Indonesia: Raw-Material Advantage, Narrower Finished Range

Indonesia's stainless story is built around nickel and upstream integration. That creates real cost advantage in slab, hot band, and some commodity stainless routes.

For a buyer of finished sheet, the question is whether that upstream advantage survives conversion, finishing, documentation, and destination compliance. Often it does for basic commodity material. It often does not for decorative or document-heavy work.

Use Indonesia when the order is large, plain, and cost-led. Be more cautious when the order needs consistent polished finishing, many SKUs, tight inspection, or specialty documentation.

---

## Vietnam: A Useful Hedge, Not a Universal Replacement

Vietnam is smaller, but useful. It can work well for stable mid-volume 304/316L sheet or coil orders where the buyer wants an alternate Asian origin without moving all sourcing into India or Indonesia.

The limitation is capacity depth. Large unusual orders, specialty grades, and high-end finishing can stretch the supply base quickly. Vietnam is strongest when the specification is standard and repeatable.

Think of Vietnam as a qualified second leg, not a magic replacement for the larger ecosystems.

---

## Trade Policy and Documentation Checks

As of 2026, origin choice should not be made from mill price alone. Check:

- China export licence coverage and timing for the HS codes being shipped.
- EU CBAM obligations for iron and steel imports.
- US Section 232 / derivative steel reporting and duty exposure.
- Country-of-origin rules where slab, hot band, finishing, and export happen in different places.
- Whether the MTC, invoice, packing list, origin certificate, and inspection report tell the same story.

This is especially important when material is melted in one country, finished in another, and shipped from a third. A certificate of origin can be technically correct while the production chain still needs explanation.

---

## Selection Shortcut

Use China when the order needs finishing depth, specialty grades, mixed SKUs, or strong documentation. Use India when the order is volume austenitic in plain finish and the mill is qualified. Use Indonesia when the order is upstream or commodity-cost driven. Use Vietnam when the buyer needs a stable mid-volume hedge origin.

Then re-run the choice through destination rules. The right origin is the one that clears the product spec and the customs desk.

## What We Ask Before Recommending an Origin

We ask for grade, finish, thickness, volume, destination, certificate requirements, inspection level, and whether the customer needs a specific origin for trade reasons. Without destination and documentation requirements, an origin recommendation is only half a recommendation.

## FAQ

**Is China still the best place to buy stainless steel?** For finished, mixed, specialty, and document-heavy orders, often yes. For plain commodity coil, not always.

**Is India good enough for 304 / 316L?** Top-tier Indian mills are credible for volume austenitic orders. Qualify the mill and keep the order inside its proven finish range.

**Does Indonesia mean lower landed cost?** Sometimes, especially for upstream or basic commodity material. Finished, polished, or document-heavy orders may lose that advantage.

**Why use Vietnam?** Mainly as origin diversification for standard mid-volume material, not as a deep specialty or finishing source.

**What is the biggest sourcing mistake?** Choosing by country reputation alone. The order type and destination compliance usually decide more than the flag on the quote.

File: site/content/blog/why-does-stainless-steel-rust.md
---
title: "Why Does Stainless Steel Rust If It Is Stainless?"
slug: why-does-stainless-steel-rust
description: "Stainless rusts when the passive film is broken by chloride, iron contamination, heat tint, crevices, sensitization, or oxygen starvation. How to read the stain before fixing it."
date: 2026-04-06
category: Corrosion & Protection
author: "Jinling Metal"
reviewedBy: "Jinling Materials Engineering Team, Foshan"
heroImage: "/images/blog/rust-mechanism-hero.webp"
heroImageMode: "narrow"
---

# Why Does Stainless Steel Rust If It Is Stainless?

Stainless steel can rust. That does not always mean the grade is fake, and it does not always mean the buyer chose the wrong alloy. It means the passive film was broken or blocked at that location.

The important part is where the rust starts. A few orange spots on a new sheet, a brown line beside a weld, and deep pits near the coast are not the same problem. They need different repairs.

## The Six Usual Causes

| What you see | Likely cause | First useful fix |
|---|---|---|
| Random orange spots on new material | Carbon-steel contamination from tools, chains, or grinding dust | Clean and passivate; separate stainless handling |
| Brown streaks beside welds | Heat tint or poor weld cleanup | Remove tint by pickling or mechanical cleaning, then passivate |
| Pits on exposed coastal surfaces | Chloride exceeds grade margin | Step from 304 to 316L, or higher if exposure is direct |
| Rust under gaskets, washers, deposits | Crevice corrosion and oxygen starvation | Redesign, drain, seal, or use a higher alloy |
| Grainy attack near weld heat zones | Sensitization in non-L grades | Use 304L/316L or stabilized grades where needed |
| Dull, widespread attack in chemicals | Wrong chemical compatibility | Recheck acid, alkali, temperature, and concentration |

This table is more useful than a stronger cleaner. If the cause is wrong, the repair will be temporary.

## Why New Stainless Rusts So Quickly

Fast rust on new material often comes from free iron. The stainless itself may be correct, but carbon-steel particles were embedded during cutting, grinding, transport, or storage. Those particles rust first and make the stainless look guilty.

This is common when stainless and mild steel share tools, racks, chains, brushes, or work areas. The fix is not an alloy upgrade. It is cleaner fabrication control and [passivation](/knowledge-base/stainless-steel-passivation-guide) after contamination is removed.

## Why Welds Are a Different Case

Welding can damage the surface in two ways. Visible heat tint is an oxide layer sitting above a chromium-depleted zone. Passivating over that color does not remove the weak layer underneath. It needs pickling or proper mechanical removal first.

The second issue is sensitization. Standard carbon grades held in the wrong temperature range can form chromium carbides at grain boundaries, leaving nearby metal short of chromium. In corrosive welded service, L-grades such as [304L](/grades/304-stainless-steel) and [316L](/grades/316l-stainless-steel) are safer choices.

## Why Coastlines Expose Weak Specifications

Chloride attacks the passive film and starts pitting. [304](/grades/304-stainless-steel) has limited chloride margin. 316L is better because molybdenum helps resist pitting, but even 316L is not a universal seawater grade.

Near the coast, the first rust often appears where salt can sit: brushed grooves, shaded undersides, fasteners, lap joints, and areas not washed by rain. The grade, finish, and maintenance plan need to match that reality.

## Do Not Repair Before You Diagnose

Before cleaning the surface, check:

- Does the rust follow handling marks, welds, edges, or fasteners?
- Is it staining on the surface or actual pits into the metal?
- Was the part exposed to chloride, acid cleaner, or stagnant water?
- Does the MTC confirm the expected grade?
- Was carbon steel used nearby during fabrication?

A citric passivation bath is useful for free iron. It is not useful for a bad crevice, a chloride-overloaded grade, or heat tint that was never removed.

## Read the Stain Before You Polish It

Stainless rust is usually a story about the surface: contamination, heat, chloride, trapped moisture, or oxygen loss. Read the stain first. Then decide whether the fix belongs in cleaning, passivation, weld cleanup, joint design, or grade selection.

The wrong order is expensive: polish the rust away, ship the same mechanism back into service, and wait for the same photograph to return.
